Repository: FAIRChemistry/mof-synthesis-data-modeling

# Data management and analysis of metal–organic framework synthesis using data models

## Overview
Preprint available at: https://chemrxiv.org/doi/full/10.26434/chemrxiv.10001842/v1
This project formats, validates, serializes, and analyzes the given MOF synthesis data using data models. It was developed to demonstrate the usefulness of data models for realizing FAIR data and software management in chemical synthesis projects. The data models and codes can be reused by those who are interested in developing or using such a workflow.

---

## Features
- Two example datasets of MOF synthesis
- Formatting synthesis and characterization data into a well-defined and interoperable structure with the data models
- Rigorous data validation using JSON schema
- Data serialization into known formats, XDL and MPIF
- Phase mole fraction analysis of PXRD data using reference patterns
- Phase yield calculation based on mole fractions and yields using molar masses
- Decision tree modeling of the main products and convex hull analysis of phase yields with synthesis parameters
- Modular scripts based on the data model APIs

---

# Clone the repository
git clone https://github.com/FAIRChemistry/FAIRSynthesis_MOF.git
cd FAIRSynthesis_MOF

## Usage

### Formatting, validation, and serialization into XDL
```bash
uv run scripts/format_and_serialize_all.py
```

### Serialization into MPIF
```bash
cd scripts/mofsy2mpif
uv run npm install
uv run npm start
cd ../..
```

### Phase mole fraction analysis of PXRD patterns
```bash
uv run marimo edit
```
1. Workspace > scripts > pxrd_analysis.mo.py
2. Run all slate cells (right bottom)

### Decision tree modeling
```bash
uv run scripts/generate_decision_trees.py
```

### Convex hull plotting
```bash
uv run marimo edit
```
1. Workspace > scripts > convex-hull.mo.py
2. Run all slate cells (right bottom)

---

# MIL-88B_101

This folder contains the converted files generated from the original CSV dataset for the synthesis of MIL-88B and MIL-101.

Disclaimer regarding the XDL output:
The document `xdl_from_MIL` contains all the different synthesis procedures of the dataset following the [XDL 2.0 standard](https://croningroup.gitlab.io/chemputer/xdl/standard/index.html).
To properly use within the Chemputer ecosystem, extract individual synthesis procedures into separate files.
Furthermore, the Cronin group is currently working on a major revamp of the XDL standard.
Incompatibility with the output and ChemIDE may arise in the future.
Then the export script to XDL should be updated accordingly.

File: data/Fe–terephthalate/converted/characterization_from_Fe–terephthalate.json
{
  "ProductCharacterization": [
    {
      "Characterization": {
        "Pxrd": [
          {
            "RelativeFilePath": "data/Fe\u2013terephthalate/PXRD/PXRD_S-1_Cu-K\u03b11_capillary-0.7mm.xyd",
            "SampleHolder": {
              "Diameter": {
                "Unit": "millimeter",
                "Value": 0.7
              },
              "Type": "HILGENBERG_GLASS_NO_14_CAPILLARY"
            },
            "XRaySource": "Cu K\u03b11"
          }
        ],
        "Weight": []
      },
      "ExperimentId": "S-1"
    },
    {
      "Characterization": {
        "Pxrd": [
          {
            "RelativeFilePath": "data/Fe\u2013terephthalate/PXRD/PXRD_S-2_Cu-K\u03b11_capillary-0.7mm.xyd",
            "SampleHolder": {
              "Diameter": {
                "Unit": "millimeter",
                "Value": 0.7
              },
              "Type": "HILGENBERG_GLASS_NO_14_CAPILLARY"
            },
            "XRaySource": "Cu K\u03b11"
          }
        ],
        "Weight": []
      },
      "ExperimentId": "S-2"
    },
    {
      "Characterization": {
        "Pxrd": [
          {
            "RelativeFilePath": "data/Fe\u2013terephthalate/PXRD/PXRD_S-3_Cu-K\u03b11_capillary-0.7mm.xyd",
            "SampleHolder": {
              "Diameter": {
                "Unit": "millimeter",
                "Value": 0.7
              },
              "Type": "HILGENBERG_GLASS_NO_14_CAPILLARY"
            },
            "XRaySource": "Cu K\u03b11"
          }
        ],
        "Weight": []
      },
      "ExperimentId": "S-3"
    },
    {
      "Characterization": {
        "Pxrd": [
          {
            "RelativeFilePath": "data/Fe\u2013terephthalate/PXRD/PXRD_S-4_Cu-K\u03b11_capillary-0.7mm.xyd",
            "SampleHolder": {
              "Diameter": {
                "Unit": "millimeter",
                "Value": 0.7
              },
              "Type": "HILGENBERG_GLASS_NO_14_CAPILLARY"
            },
            "XRaySource": "Cu K\u03b11"
          }
        ],
        "Weight": []
      },
      "ExperimentId": "S-4"
    },
    {
      "Characterization": {
        "Pxrd": [
          {
            "OtherMetadata": "MIL-88B-Water",
            "RelativeFilePath": "data/Fe\u2013terephthalate/PXRD/PXRD_S-5_Cu-K\u03b11_capillary-0.7mm_MIL-88B-Water.xyd",
            "SampleHolder": {
              "Diameter": {
                "Unit": "millimeter",
                "Value": 0.7
              },
              "Type": "HILGENBERG_GLASS_NO_14_CAPILLARY"
            },
            "XRaySource": "Cu K\u03b11"
          },
          {
            "OtherMetadata": "MIL-88B-Dry",
            "RelativeFilePath": "data/Fe\u2013terephthalate/PXRD/PXRD_S-5_Cu-K\u03b11_capillary-0.7mm_MIL-88B-Dry.xyd",
            "SampleHolder": {
              "Diameter": {
                "Unit": "millimeter",
                "Value": 0.7
              },
              "Type": "HILGENBERG_GLASS_NO_14_CAPILLARY"
            },
            "XRaySource": "Cu K\u03b11"
          },
          {
            "OtherMetadata": "MIL-88B-DMF",
            "RelativeFilePath": "data/Fe\u2013terephthalate/PXRD/PXRD_S-5_Cu-K\u03b11_capillary-0.7mm_MIL-88B-DMF.xyd",
            "SampleHolder": {
              "Diameter": {
                "Unit": "millimeter",
                "Value": 0.7
              },
              "Type": "HILGENBERG_GLASS_NO_14_CAPILLARY"
            },
            "XRaySource": "Cu K\u03b11"
          },
          {
            "RelativeFilePath": "data/Fe\u2013terephthalate/PXRD/PXRD_S-5_Cu-K\u03b11_capillary-0.7mm.xyd",
            "SampleHolder": {
              "Diameter": {
                "Unit": "millimeter",
                "Value": 0.7
              },
              "Type": "HILGENBERG_GLASS_NO_14_CAPILLARY"
            },
            "XRaySource": "Cu K\u03b11"
          }
        ],
        "Weight": []
      },
      "ExperimentId": "S-5"
    },
    {
      "Characterization": {
        "Pxrd": [
          {
            "RelativeFilePath": "data/Fe\u2013terephthalate/PXRD/PXRD_S-6_Cu-K\u03b11_capillary-0.7mm.xyd",
            "SampleHolder": {
              "Diameter": {
                "Unit": "millimeter",
                "Value": 0.7
              },
              "Type": "HILGENBERG_GLASS_NO_14_CAPILLARY"
            },
            "XRaySource": "Cu K\u03b11"
          }
        ],
        "Weight": []
      },
      "ExperimentId": "S-6"
    },
    {
      "Characterization": {
        "Pxrd": [
          {
            "RelativeFilePath": "data/Fe\u2013terephthalate/PXRD/PXRD_S-7_Cu-K\u03b11_capillary-0.7mm.xyd",
            "SampleHolder": {
              "Diameter": {
                "Unit": "millimeter",
                "Value": 0.7
              },
              "Type": "HILGENBERG_GLASS_NO_14_CAPILLARY"
            },
            "XRaySource": "Cu K\u03b11"
          }
        ],
        "Weight": []
      },
      "ExperimentId": "S-7"
    }
  ]
}

File: data/Fe–terephthalate/converted/characterization_from_MIL.json
{
  "ProductCharacterization": [
    {
      "Characterization": {
        "Pxrd": [
          {
            "RelativeFilePath": "../data/Fe\u2013terephthalate/PXRD/PXRD_S-1_Cu-K\u03b11_capillary-0.7mm.xyd",
            "SampleHolder": {
              "Diameter": {
                "Unit": "millimeter",
                "Value": 0.7
              },
              "Type": "HILGENBERG_GLASS_NO_14_CAPILLARY"
            },
            "XRaySource": "Cu K\u03b11"
          }
        ],
        "Weight": []
      },
      "ExperimentId": "S-1"
    },
    {
      "Characterization": {
        "Pxrd": [
          {
            "RelativeFilePath": "../data/Fe\u2013terephthalate/PXRD/PXRD_S-2_Cu-K\u03b11_capillary-0.7mm.xyd",
            "SampleHolder": {
              "Diameter": {
                "Unit": "millimeter",
                "Value": 0.7
              },
              "Type": "HILGENBERG_GLASS_NO_14_CAPILLARY"
            },
            "XRaySource": "Cu K\u03b11"
          }
        ],
        "Weight": []
      },
      "ExperimentId": "S-2"
    },
    {
      "Characterization": {
        "Pxrd": [
          {
            "RelativeFilePath": "../data/Fe\u2013terephthalate/PXRD/PXRD_S-3_Cu-K\u03b11_capillary-0.7mm.xyd",
            "SampleHolder": {
              "Diameter": {
                "Unit": "millimeter",
                "Value": 0.7
              },
              "Type": "HILGENBERG_GLASS_NO_14_CAPILLARY"
            },
            "XRaySource": "Cu K\u03b11"
          }
        ],
        "Weight": []
      },
      "ExperimentId": "S-3"
    },
    {
      "Characterization": {
        "Pxrd": [
          {
            "RelativeFilePath": "../data/Fe\u2013terephthalate/PXRD/PXRD_S-4_Cu-K\u03b11_capillary-0.7mm.xyd",
            "SampleHolder": {
              "Diameter": {
                "Unit": "millimeter",
                "Value": 0.7
              },
              "Type": "HILGENBERG_GLASS_NO_14_CAPILLARY"
            },
            "XRaySource": "Cu K\u03b11"
          }
        ],
        "Weight": []
      },
      "ExperimentId": "S-4"
    },
    {
      "Characterization": {
        "Pxrd": [
          {
            "OtherMetadata": "MIL-88B-Water",
            "RelativeFilePath": "../data/Fe\u2013terephthalate/PXRD/PXRD_S-5_Cu-K\u03b11_capillary-0.7mm_MIL-88B-Water.xyd",
            "SampleHolder": {
              "Diameter": {
                "Unit": "millimeter",
                "Value": 0.7
              },
              "Type": "HILGENBERG_GLASS_NO_14_CAPILLARY"
            },
            "XRaySource": "Cu K\u03b11"
          },
          {
            "OtherMetadata": "MIL-88B-Dry",
            "RelativeFilePath": "../data/Fe\u2013terephthalate/PXRD/PXRD_S-5_Cu-K\u03b11_capillary-0.7mm_MIL-88B-Dry.xyd",
            "SampleHolder": {
              "Diameter": {
                "Unit": "millimeter",
                "Value": 0.7
              },
              "Type": "HILGENBERG_GLASS_NO_14_CAPILLARY"
            },
            "XRaySource": "Cu K\u03b11"
          },
          {
            "OtherMetadata": "MIL-88B-DMF",
            "RelativeFilePath": "../data/Fe\u2013terephthalate/PXRD/PXRD_S-5_Cu-K\u03b11_capillary-0.7mm_MIL-88B-DMF.xyd",
            "SampleHolder": {
              "Diameter": {
                "Unit": "millimeter",
                "Value": 0.7
              },
              "Type": "HILGENBERG_GLASS_NO_14_CAPILLARY"
            },
            "XRaySource": "Cu K\u03b11"
          },
          {
            "RelativeFilePath": "../data/Fe\u2013terephthalate/PXRD/PXRD_S-5_Cu-K\u03b11_capillary-0.7mm.xyd",
            "SampleHolder": {
              "Diameter": {
                "Unit": "millimeter",
                "Value": 0.7
              },
              "Type": "HILGENBERG_GLASS_NO_14_CAPILLARY"
            },
            "XRaySource": "Cu K\u03b11"
          }
        ],
        "Weight": []
      },
      "ExperimentId": "S-5"
    },
    {
      "Characterization": {
        "Pxrd": [
          {
            "RelativeFilePath": "../data/Fe\u2013terephthalate/PXRD/PXRD_S-6_Cu-K\u03b11_capillary-0.7mm.xyd",
            "SampleHolder": {
              "Diameter": {
                "Unit": "millimeter",
                "Value": 0.7
              },
              "Type": "HILGENBERG_GLASS_NO_14_CAPILLARY"
            },
            "XRaySource": "Cu K\u03b11"
          }
        ],
        "Weight": []
      },
      "ExperimentId": "S-6"
    },
    {
      "Characterization": {
        "Pxrd": [
          {
            "RelativeFilePath": "../data/Fe\u2013terephthalate/PXRD/PXRD_S-7_Cu-K\u03b11_capillary-0.7mm.xyd",
            "SampleHolder": {
              "Diameter": {
                "Unit": "millimeter",
                "Value": 0.7
              },
              "Type": "HILGENBERG_GLASS_NO_14_CAPILLARY"
            },
            "XRaySource": "Cu K\u03b11"
          }
        ],
        "Weight": []
      },
      "ExperimentId": "S-7"
    }
  ]
}

File: data/Fe–terephthalate/converted/procedure_from_Fe–terephthalate.json
{
  "Synthesis": [
    {
      "Hardware": {
        "Component": [
          {
            "_id": "S-1",
            "_type": "glass vial"
          }
        ]
      },
      "Metadata": {
        "_description": "S-1",
        "_product": "MIL-88B (Fe)"
      },
      "Procedure": {
        "Prep": {
          "Step": [
            {
              "_vessel": "S-1",
              "$xml_type": "Add",
              "_amount": {
                "Unit": "millimole",
                "Value": 0.4,
                "$xml_append": "${Value} ${Unit}"
              },
              "_reagent": "FeCl3"
            },
            {
              "_vessel": "S-1",
              "$xml_type": "Add",
              "_amount": {
                "Unit": "millimole",
                "Value": 0.4,
                "$xml_append": "${Value} ${Unit}"
              },
              "_reagent": "Benzene-1,4-dicarboxylic acid"
            },
            {
              "_vessel": "S-1",
              "$xml_type": "Add",
              "_amount": {
                "Unit": "millilitre",
                "Value": 4,
                "$xml_append": "${Value} ${Unit}"
              },
              "_reagent": "DMF"
            }
          ]
        },
        "Reaction": {
          "Step": [
            {
              "_vessel": "S-1",
              "$xml_type": "Sonicate",
              "_time": {
                "Unit": "minute",
                "Value": 30.0,
                "$xml_append": "${Value} ${Unit}"
              }
            },
            {
              "_comment": "In: oven",
              "_vessel": "S-1",
              "$xml_type": "HeatChill",
              "_temp": {
                "Unit": "celsius",
                "Value": 120.0,
                "$xml_append": "${Value} ${Unit}"
              },
              "_time": {
                "Unit": "day",
                "Value": 1,
                "$xml_append": "${Value} ${Unit}"
              }
            }
          ]
        },
        "Workup": {
          "Step": [
            {
              "_vessel": "S-1",
              "$xml_type": "WashSolid",
              "_solvent": "EtOH"
            },
            {
              "_vessel": "S-1",
              "$xml_type": "Dry",
              "_temp": {
                "Unit": "celsius",
                "Value": 120.0,
                "$xml_append": "${Value} ${Unit}"
              },
              "_time": {
                "Unit": "day",
                "Value": 1,
                "$xml_append": "${Value} ${Unit}"
              },
              "_pressure": {
                "Unit": "pascal",
                "Value": 0,
                "$xml_append": "${Value} ${Unit}"
              }
            }
          ]
        }
      },
      "Reagents": {
        "Reagent": [
          {
            "_id": "FeCl3",
            "_name": "FeCl3",
            "_role": "substrate"
          },
          {
            "_id": "Benzene-1,4-dicarboxylic acid",
            "_name": "Benzene-1,4-dicarboxylic acid",
            "_role": "ligand"
          },
          {
            "_id": "DMF",
            "_name": "DMF",
            "_role": "solvent"
          },
          {
            "_id": "EtOH",
            "_name": "EtOH",
            "_role": "solvent"
          }
        ]
      }
    },
    {
      "Hardware": {
        "Component": [
          {
            "_id": "S-2",
            "_type": "glass vial"
          }
        ]
      },
      "Metadata": {
        "_description": "S-2",
        "_product": "MIL-88B+MIL101 (mix phases)"
      },
      "Procedure": {
        "Prep": {
          "Step": [
            {
              "_vessel": "S-2",
              "$xml_type": "Add",
              "_amount": {
                "Unit": "millimole",
                "Value": 0.4,
                "$xml_append": "${Value} ${Unit}"
              },
              "_reagent": "FeCl3\u00b76H2O"
            },
            {
              "_vessel": "S-2",
              "$xml_type": "Add",
              "_amount": {
                "Unit": "millimole",
                "Value": 0.4,
                "$xml_append": "${Value} ${Unit}"
              },
              "_reagent": "Benzene-1,4-dicarboxylic acid"
            },
            {
              "_vessel": "S-2",
              "$xml_type": "Add",
              "_amount": {
                "Unit": "millilitre",
                "Value": 4,
                "$xml_append": "${Value} ${Unit}"
              },
              "_reagent": "DMF"
            }
          ]
        },
        "Reaction": {
          "Step": [
            {
              "_vessel": "S-2",
              "$xml_type": "Sonicate",
              "_time": {
                "Unit": "minute",
                "Value": 30.0,
                "$xml_append": "${Value} ${Unit}"
              }
            },
            {
              "_comment": "In: oven",
              "_vessel": "S-2",
              "$xml_type": "HeatChill",
              "_temp": {
                "Unit": "celsius",
                "Value": 120.0,
                "$xml_append": "${Value} ${Unit}"
              },
              "_time": {
                "Unit": "day",
                "Value": 1,
                "$xml_append": "${Value} ${Unit}"
              }
            }
          ]
        },
        "Workup": {
          "Step": [
            {
              "_vessel": "S-2",
              "$xml_type": "WashSolid",
              "_solvent": "EtOH"
            },
            {
              "_vessel": "S-2",
              "$xml_type": "Dry",
              "_temp": {
                "Unit": "celsius",
                "Value": 120.0,
                "$xml_append": "${Value} ${Unit}"
              },
              "_time": {
                "Unit": "day",
                "Value": 1,
                "$xml_append": "${Value} ${Unit}"
              },
              "_pressure": {
                "Unit": "pascal",
                "Value": 0,
                "$xml_append": "${Value} ${Unit}"
              }
            }
          ]
        }
      },
      "Reagents": {
        "Reagent": [
          {
            "_id": "FeCl3\u00b76H2O",
            "_name": "FeCl3\u00b76H2O",
            "_role": "substrate"
          },
          {
            "_id": "Benzene-1,4-dicarboxylic acid",
            "_name": "Benzene-1,4-dicarboxylic acid",
            "_role": "ligand"
          },
          {
            "_id": "DMF",
            "_name": "DMF",
            "_role": "solvent"
          },
          {
            "_id": "EtOH",
            "_name": "EtOH",
            "_role": "solvent"
          }
        ]
      }
    },
    {
      "Hardware": {
        "Component": [
          {
            "_id": "S-3",
            "_type": "Teflon-lined autoclave"
          }
        ]
      },
      "Metadata": {
        "_description": "S-3",
        "_product": "MIL-101 (Fe)"
      },
      "Procedure": {
        "Prep": {
          "Step": [
            {
              "_vessel": "S-3",
              "$xml_type": "Add",
              "_amount": {
                "Unit": "millimole",
                "Value": 1.64,
                "$xml_append": "${Value} ${Unit}"
              },
              "_reagent": "FeCl3\u00b76H2O"
            },
            {
              "_vessel": "S-3",
              "$xml_type": "Add",
              "_amount": {
                "Unit": "millimole",
                "Value": 0.83,
                "$xml_append": "${Value} ${Unit}"
              },
              "_reagent": "Benzene-1,4-dicarboxylic acid"
            },
            {
              "_vessel": "S-3",
              "$xml_type": "Add",
              "_amount": {
                "Unit": "millilitre",
                "Value": 10,
                "$xml_append": "${Value} ${Unit}"
              },
              "_reagent": "DMF"
            }
          ]
        },
        "Reaction": {
          "Step": [
            {
              "_vessel": "S-3",
              "$xml_type": "Sonicate",
              "_time": {
                "Unit": "minute",
                "Value": 30.0,
                "$xml_append": "${Value} ${Unit}"
              }
            },
            {
              "_comment": "In: oven",
              "_vessel": "S-3",
              "$xml_type": "HeatChill",
              "_temp": {
                "Unit": "celsius",
                "Value": 110.0,
                "$xml_append": "${Value} ${Unit}"
              },
              "_time": {
                "Unit": "day",
                "Value": 1,
                "$xml_append": "${Value} ${Unit}"
              }
            }
          ]
        },
        "Workup": {
          "Step": [
            {
              "_vessel": "S-3",
              "$xml_type": "WashSolid",
              "_solvent": "EtOH"
            },
            {
              "_vessel": "S-3",
              "$xml_type": "Dry",
              "_temp": {
                "Unit": "celsius",
                "Value": 120.0,
                "$xml_append": "${Value} ${Unit}"
              },
              "_time": {
                "Unit": "day",
                "Value": 1,
                "$xml_append": "${Value} ${Unit}"
              },
              "_pressure": {
                "Unit": "pascal",
                "Value": 0,
                "$xml_append": "${Value} ${Unit}"
              }
            }
          ]
        }
      },
      "Reagents": {
        "Reagent": [
          {
            "_id": "FeCl3\u00b76H2O",
            "_name": "FeCl3\u00b76H2O",
            "_role": "substrate"
          },
          {
            "_id": "Benzene-1,4-dicarboxylic acid",
            "_name": "Benzene-1,4-dicarboxylic acid",
            "_role": "ligand"
          },
          {
            "_id": "DMF",
            "_name": "DMF",
            "_role": "solvent"
          },
          {
            "_id": "EtOH",
            "_name": "EtOH",
            "_role": "solvent"
          }
        ]
      }
    },
    {
      "Hardware": {
        "Component": [
          {
            "_id": "S-4",
            "_type": "glass vial"
          }
        ]
      },
      "Metadata": {
        "_description": "S-4",
        "_product": "MIL-88B+MIL101 (mix phases)"
      },
      "Procedure": {
        "Prep": {
          "Step": [
            {
              "_vessel": "S-4",
              "$xml_type": "Add",
              "_amount": {
                "Unit": "millimole",
                "Value": 1.0,
                "$xml_append": "${Value} ${Unit}"
              },
              "_reagent": "FeCl3\u00b76H2O"
            },
            {
              "_vessel": "S-4",
              "$xml_type": "Add",
              "_amount": {
                "Unit": "millimole",
                "Value": 1.0,
                "$xml_append": "${Value} ${Unit}"
              },
              "_reagent": "Benzene-1,4-dicarboxylic acid"
            },
            {
              "_vessel": "S-4",
              "$xml_type": "Add",
              "_amount": {
                "Unit": "millilitre",
                "Value": 5,
                "$xml_append": "${Value} ${Unit}"
              },
              "_reagent": "DMF"
            }
          ]
        },
        "Reaction": {
          "Step": [
            {
              "_vessel": "S-4",
              "$xml_type": "Sonicate",
              "_time": {
                "Unit": "minute",
                "Value": 30.0,
                "$xml_append": "${Value} ${Unit}"
              }
            },
            {
              "_comment": "In: oven",
              "_vessel": "S-4",
              "$xml_type": "HeatChill",
              "_temp": {
                "Unit": "celsius",
                "Value": 120.0,
                "$xml_append": "${Value} ${Unit}"
              },
              "_time": {
                "Unit": "day",
                "Value": 3,
                "$xml_append": "${Value} ${Unit}"
              }
            }
          ]
        },
        "Workup": {
          "Step": [
            {
              "_vessel": "S-4",
              "$xml_type": "WashSolid",
              "_solvent": "EtOH"
            },
            {
              "_vessel": "S-4",
              "$xml_type": "Dry",
              "_temp": {
                "Unit": "celsius",
                "Value": 120.0,
                "$xml_append": "${Value} ${Unit}"
              },
              "_time": {
                "Unit": "day",
                "Value": 1,
                "$xml_append": "${Value} ${Unit}"
              },
              "_pressure": {
                "Unit": "pascal",
                "Value": 0,
                "$xml_append": "${Value} ${Unit}"
              }
            }
          ]
        }
      },
      "Reagents": {
        "Reagent": [
          {
            "_id": "FeCl3\u00b76H2O",
            "_name": "FeCl3\u00b76H2O",
            "_role": "substrate"
          },
          {
            "_id": "Benzene-1,4-dicarboxylic acid",
            "_name": "Benzene-1,4-dicarboxylic acid",
            "_role": "ligand"
          },
          {
            "_id": "DMF",
            "_name": "DMF",
            "_role": "solvent"
          },
          {
            "_id": "EtOH",
            "_name": "EtOH",
            "_role": "solvent"
          }
        ]
      }
    },
    {
      "Hardware": {
        "Component": [
          {
            "_id": "S-5",
            "_type": "Teflon-lined autoclave"
          }
        ]
      },
      "Metadata": {
        "_description": "S-5",
        "_product": "MIL-53 (Fe)"
      },
      "Procedure": {
        "Prep": {
          "Step": [
            {
              "_vessel": "S-5",
              "$xml_type": "Add",
              "_amount": {
                "Unit": "millimole",
                "Value": 1.0,
                "$xml_append": "${Value} ${Unit}"
              },
              "_reagent": "FeCl3\u00b76H2O"
            },
            {
              "_vessel": "S-5",
              "$xml_type": "Add",
              "_amount": {
                "Unit": "millimole",
                "Value": 1.0,
                "$xml_append": "${Value} ${Unit}"
              },
              "_reagent": "Benzene-1,4-dicarboxylic acid"
            },
            {
              "_vessel": "S-5",
              "$xml_type": "Add",
              "_amount": {
                "Unit": "millilitre",
                "Value": 5,
                "$xml_append": "${Value} ${Unit}"
              },
              "_reagent": "DMF"
            }
          ]
        },
        "Reaction": {
          "Step": [
            {
              "_vessel": "S-5",
              "$xml_type": "Sonicate",
              "_time": {
                "Unit": "minute",
                "Value": 30.0,
                "$xml_append": "${Value} ${Unit}"
              }
            },
            {
              "_comment": "In: oven",
              "_vessel": "S-5",
              "$xml_type": "HeatChill",
              "_temp": {
                "Unit": "celsius",
                "Value": 150.0,
                "$xml_append": "${Value} ${Unit}"
              },
              "_time": {
                "Unit": "day",
                "Value": 3,
                "$xml_append": "${Value} ${Unit}"
              }
            }
          ]
        },
        "Workup": {
          "Step": [
            {
              "_vessel": "S-5",
              "$xml_type": "WashSolid",
              "_solvent": "EtOH"
            },
            {
              "_vessel": "S-5",
              "$xml_type": "Dry",
              "_temp": {
                "Unit": "celsius",
                "Value": 120.0,
                "$xml_append": "${Value} ${Unit}"
              },
              "_time": {
                "Unit": "day",
                "Value": 1,
                "$xml_append": "${Value} ${Unit}"
              },
              "_pressure": {
                "Unit": "pascal",
                "Value": 0,
                "$xml_append": "${Value} ${Unit}"
              }
            }
          ]
        }
      },
      "Reagents": {
        "Reagent": [
          {
            "_id": "FeCl3\u00b76H2O",
            "_name": "FeCl3\u00b76H2O",
            "_role": "substrate"
          },
          {
            "_id": "Benzene-1,4-dicarboxylic acid",
            "_name": "Benzene-1,4-dicarboxylic acid",
            "_role": "ligand"
          },
          {
            "_id": "DMF",
            "_name": "DMF",
            "_role": "solvent"
          },
          {
            "_id": "EtOH",
            "_name": "EtOH",
            "_role": "solvent"
          }
        ]
      }
    },
    {
      "Hardware": {
        "Component": [
          {
            "_id": "S-6",
            "_type": "Teflon-lined autoclave"
          }
        ]
      },
      "Metadata": {
        "_description": "S-6",
        "_product": "MIL-53 (Fe)+MIL-68 (Fe)"
      },
      "Procedure": {
        "Prep": {
          "Step": [
            {
              "_vessel": "S-6",
              "$xml_type": "Add",
              "_amount": {
                "Unit": "millimole",
                "Value": 1.0,
                "$xml_append": "${Value} ${Unit}"
              },
              "_reagent": "FeCl3\u00b76H2O"
            },
            {
              "_vessel": "S-6",
              "$xml_type": "Add",
              "_amount": {
                "Unit": "millimole",
                "Value": 1.0,
                "$xml_append": "${Value} ${Unit}"
              },
              "_reagent": "Benzene-1,4-dicarboxylic acid"
            },
            {
              "_vessel": "S-6",
              "$xml_type": "Add",
              "_amount": {
                "Unit": "millilitre",
                "Value": 10,
                "$xml_append": "${Value} ${Unit}"
              },
              "_reagent": "DMF"
            }
          ]
        },
        "Reaction": {
          "Step": [
            {
              "_vessel": "S-6",
              "$xml_type": "Sonicate",
              "_time": {
                "Unit": "minute",
                "Value": 30.0,
                "$xml_append": "${Value} ${Unit}"
              }
            },
            {
              "_comment": "In: oven",
              "_vessel": "S-6",
              "$xml_type": "HeatChill",
              "_temp": {
                "Unit": "celsius",
                "Value": 100.0,
                "$xml_append": "${Value} ${Unit}"
              },
              "_time": {
                "Unit": "day",
                "Value": 7,
                "$xml_append": "${Value} ${Unit}"
              }
            }
          ]
        },
        "Workup": {
          "Step": [
            {
              "_vessel": "S-6",
              "$xml_type": "WashSolid",
              "_solvent": "EtOH"
            },
            {
              "_vessel": "S-6",
              "$xml_type": "Dry",
              "_temp": {
                "Unit": "celsius",
                "Value": 120.0,
                "$xml_append": "${Value} ${Unit}"
              },
              "_time": {
                "Unit": "day",
                "Value": 1,
                "$xml_append": "${Value} ${Unit}"
              },
              "_pressure": {
                "Unit": "pascal",
                "Value": 0,
                "$xml_append": "${Value} ${Unit}"
              }
            }
          ]
        }
      },
      "Reagents": {
        "Reagent": [
          {
            "_id": "FeCl3\u00b76H2O",
            "_name": "FeCl3\u00b76H2O",
            "_role": "substrate"
          },
          {
            "_id": "Benzene-1,4-dicarboxylic acid",
            "_name": "Benzene-1,4-dicarboxylic acid",
            "_role": "ligand"
          },
          {
            "_id": "DMF",
            "_name": "DMF",
            "_role": "solvent"
          },
          {
            "_id": "EtOH",
            "_name": "EtOH",
            "_role": "solvent"
          }
        ]
      }
    },
    {
      "Hardware": {
        "Component": [
          {
            "_id": "S-7",
            "_type": "Teflon-lined autoclave"
          }
        ]
      },
      "Metadata": {
        "_description": "S-7",
        "_product": "MIL-68 (Fe)"
      },
      "Procedure": {
        "Prep": {
          "Step": [
            {
              "_vessel": "S-7",
              "$xml_type": "Add",
              "_amount": {
                "Unit": "millimole",
                "Value": 1.0,
                "$xml_append": "${Value} ${Unit}"
              },
              "_reagent": "FeCl3\u00b76H2O"
            },
            {
              "_vessel": "S-7",
              "$xml_type": "Add",
              "_amount": {
                "Unit": "millimole",
                "Value": 2.0,
                "$xml_append": "${Value} ${Unit}"
              },
              "_reagent": "Benzene-1,4-dicarboxylic acid"
            },
            {
              "_vessel": "S-7",
              "$xml_type": "Add",
              "_amount": {
                "Unit": "millilitre",
                "Value": 10,
                "$xml_append": "${Value} ${Unit}"
              },
              "_reagent": "DMF"
            },
            {
              "_vessel": "S-7",
              "$xml_type": "Add",
              "_amount": {
                "Unit": "microlitre",
                "Value": 240.0,
                "$xml_append": "${Value} ${Unit}"
              },
              "_reagent": "5 M HF aq + 1 M HCl aq (1:1)"
            }
          ]
        },
        "Reaction": {
          "Step": [
            {
              "_vessel": "S-7",
              "$xml_type": "Sonicate",
              "_time": {
                "Unit": "minute",
                "Value": 30.0,
                "$xml_append": "${Value} ${Unit}"
              }
            },
            {
              "_comment": "In: oven",
              "_vessel": "S-7",
              "$xml_type": "HeatChill",
              "_temp": {
                "Unit": "celsius",
                "Value": 100.0,
                "$xml_append": "${Value} ${Unit}"
              },
              "_time": {
                "Unit": "day",
                "Value": 5,
                "$xml_append": "${Value} ${Unit}"
              }
            }
          ]
        },
        "Workup": {
          "Step": [
            {
              "_vessel": "S-7",
              "$xml_type": "WashSolid",
              "_solvent": "EtOH"
            },
            {
              "_vessel": "S-7",
              "$xml_type": "Dry",
              "_temp": {
                "Unit": "celsius",
                "Value": 120.0,
                "$xml_append": "${Value} ${Unit}"
              },
              "_time": {
                "Unit": "day",
                "Value": 1,
                "$xml_append": "${Value} ${Unit}"
              },
              "_pressure": {
                "Unit": "pascal",
                "Value": 0,
                "$xml_append": "${Value} ${Unit}"
              }
            }
          ]
        }
      },
      "Reagents": {
        "Reagent": [
          {
            "_id": "FeCl3\u00b76H2O",
            "_name": "FeCl3\u00b76H2O",
            "_role": "substrate"
          },
          {
            "_id": "Benzene-1,4-dicarboxylic acid",
            "_name": "Benzene-1,4-dicarboxylic acid",
            "_role": "ligand"
          },
          {
            "_id": "DMF",
            "_name": "DMF",
            "_role": "solvent"
          },
          {
            "_id": "EtOH",
            "_name": "EtOH",
            "_role": "solvent"
          },
          {
            "_id": "5 M HF aq + 1 M HCl aq (1:1)",
            "_name": "5 M HF aq + 1 M HCl aq (1:1)",
            "_role": "reagent"
          }
        ]
      }
    }
  ]
}
