Repository: FAIRChemistry/mof-synthesis-data-modeling

# Data management and analysis of metal–organic framework synthesis using data models

## Overview
Preprint available at: https://chemrxiv.org/doi/full/10.26434/chemrxiv.10001842/v1
This project formats, validates, serializes, and analyzes the given MOF synthesis data using data models. It was developed to demonstrate the usefulness of data models for realizing FAIR data and software management in chemical synthesis projects. The data models and codes can be reused by those who are interested in developing or using such a workflow.

---

## Features
- Two example datasets of MOF synthesis
- Formatting synthesis and characterization data into a well-defined and interoperable structure with the data models
- Rigorous data validation using JSON schema
- Data serialization into known formats, XDL and MPIF
- Phase mole fraction analysis of PXRD data using reference patterns
- Phase yield calculation based on mole fractions and yields using molar masses
- Decision tree modeling of the main products and convex hull analysis of phase yields with synthesis parameters
- Modular scripts based on the data model APIs

---

# Clone the repository
git clone https://github.com/FAIRChemistry/FAIRSynthesis_MOF.git
cd FAIRSynthesis_MOF

## Usage

### Formatting, validation, and serialization into XDL
```bash
uv run scripts/format_and_serialize_all.py
```

### Serialization into MPIF
```bash
cd scripts/mofsy2mpif
uv run npm install
uv run npm start
cd ../..
```

### Phase mole fraction analysis of PXRD patterns
```bash
uv run marimo edit
```
1. Workspace > scripts > pxrd_analysis.mo.py
2. Run all slate cells (right bottom)

### Decision tree modeling
```bash
uv run scripts/generate_decision_trees.py
```

# Data

This folder contains example datasets as subfolders.
In each subfolder, the "converted" folder contains
- cleaned ELN export
- enriched ELN export (includes additional parameters parsed from the textual procedure description)
- restructured and validated data (synthesis procedure and characterization)
- XDL and MPIF serializations

## PXRD data
In each subfolder, the "PXRD" folder contains PXRD patterns recorded on a Stoe Stadi P diffractometer (primary Ge(111)-Johann-type monochromator, single Mythen detector (Dectris), Debye-Scherrer geometry) and WinXPOW software (v3.12.3).
The measurements were conducted with sample spinning at room temperature.
The measured data were converted into the XYD format (ASCII text. first column, 2theta; second column, counts per seconds) using the Raw Data Handling function of WinXPOW.
As this format does not support metadata export, all the metadata have been written in the filename according to the following rules, which are recognized by the Sciformation-MOFSY importer.

Filename template: PXRD\_(Experiment code)\_(X-ray source)\_(sample holder)\_\[conditions\]\_\[component\].xyd
*The last two fields are optional and ignored by the Sciformation-MOFSY importer.
X-ray source: Cu-Ka1 or Co-Ka1
sample holder: capillary (Hilgenberg glass No. 14) or film (Kapton tape), with a diameter

## [Synthesis of Fe–terephthalate recorded on CSV](./Fe-terephthalate)

This folder contains the dataset for the synthesis of Fe–terephthalate.
The synthetic procedures and product masses were recorded in the CSV format, which has been converted to MOFSY format.

## [Synthesis of MOCOF-1 recorded on Sciformation electronic lab notebook](./MOCOF-1)

This folder contains the dataset for [the synthesis of MOCOF-1](https://www.nature.com/articles/s44160-024-00719-x), consisting of 183 entries.

## [Synthesis of MOCOF-1-(OH)2 recorded on Chemotion electronic lab notebook](./MOCOF-1_Chemotion)

This folder will contain the dataset for the synthesis of MOCOF-1-(OH)2 (unpublished). Currently, the data is not published.

## [Synthesis of Zr-NU-1000 recorded on Chemotion electronic lab notebook](./Zr-NU-1000)

This folder will contain the dataset for [the synthesis of Zr-NU-1000](https://chemrxiv.org/doi/full/10.26434/chemrxiv.15000703/v1), consisting of 4 entries.

## Data export procedure on [Chemotion electronic lab notebook](https://chemotion.net/#eln) v3.0.0
1. Create a new collection.
2. Assign reactions to the new collection.
3. Import and export > Export Collections > Choose the new collection, Export ZIP
4. Wait for a while (it can take several hours)
5. Notifications > click the link to download
6. Unzip the folder
7. Use export.json

## Data export procedure on [Sciformation electronic lab notebook](https://sciformation.com/sciformation_eln.html)
1. Lab journal > Search experiments
2. Search with certain parameters
3. ">>" → Copy Query URL
4. Paste it into the address bar. Change the "startUseCase?useCase=performSearch&" in the beginning to "performSearch?". Add "format=jsonRaw" at the end. Open the URL. (It takes time for large data)
5. Save the JSON data

File: data/MIL-88B_101/converted/MIL.json
{
  "esenmof": [
    {
      "0_vial_no": "S-1",
      "0_date": "10.10.2025",
      "1_metal_salt_name": "FeCl3",
      "1_metal_salt_mass": 0.4,
      "1_metal_salt_mass_unit": "mmol",
      "2_linker_name": "Benzene-1,4-dicarboxylic acid",
      "2_linker_mass": 0.4,
      "2_linker_mass_unit": "mmol",
      "3_solvent": "DMF",
      "3_solvent_unit": "ml",
      "3_solvent_amount": 4,
      "4_modulator": false,
      "4_modulator_unit": "",
      "4_modulator_amount": "",
      "5_sonicator_time": 30,
      "5_sonicator_time_unit": "min",
      "6_reaction_vessel": "glass vial",
      "6_place": "oven",
      "6_temperature": 120,
      "6_temperature_unit": "deg C",
      "6_reaction_time": 1,
      "6_reaction_time_unit": "day",
      "7_washing_solids": "EtOH",
      "8_drying_solids": "under vacuum",
      "8_activation_temperature": 120,
      "8_activation_temperature_unit": "deg C",
      "8_drying_solids_time": 1,
      "8_drying_time_unit": "day",
      "9_phase_purity": true,
      "9_mof": "MIL-88B (Fe)"
    },
    {
      "0_vial_no": "S-2",
      "0_date": "10.10.2026",
      "1_metal_salt_name": "FeCl3·6H2O",
      "1_metal_salt_mass": 0.4,
      "1_metal_salt_mass_unit": "mmol",
      "2_linker_name": "Benzene-1,4-dicarboxylic acid",
      "2_linker_mass": 0.4,
      "2_linker_mass_unit": "mmol",
      "3_solvent": "DMF",
      "3_solvent_unit": "ml",
      "3_solvent_amount": 4,
      "4_modulator": false,
      "4_modulator_unit": "",
      "4_modulator_amount": "",
      "5_sonicator_time": 30,
      "5_sonicator_time_unit": "min",
      "6_reaction_vessel": "glass vial",
      "6_place": "oven",
      "6_temperature": 120,
      "6_temperature_unit": "deg C",
      "6_reaction_time": 1,
      "6_reaction_time_unit": "day",
      "7_washing_solids": "EtOH",
      "8_drying_solids": "under vacuum",
      "8_activation_temperature": 120,
      "8_activation_temperature_unit": "deg C",
      "8_drying_solids_time": 1,
      "8_drying_time_unit": "day",
      "9_phase_purity": false,
      "9_mof": "MIL-88B+MIL101 (mix phases)"
    },
    {
      "0_vial_no": "S-3",
      "0_date": "10.10.2027",
      "1_metal_salt_name": "FeCl3·6H2O",
      "1_metal_salt_mass": 1.64,
      "1_metal_salt_mass_unit": "mmol",
      "2_linker_name": "Benzene-1,4-dicarboxylic acid",
      "2_linker_mass": 0.83,
      "2_linker_mass_unit": "mmol",
      "3_solvent": "DMF",
      "3_solvent_unit": "ml",
      "3_solvent_amount": 10,
      "4_modulator": false,
      "4_modulator_unit": "",
      "4_modulator_amount": "",
      "5_sonicator_time": 30,
      "5_sonicator_time_unit": "min",
      "6_reaction_vessel": "Teflon-lined autoclave",
      "6_place": "oven",
      "6_temperature": 110,
      "6_temperature_unit": "deg C",
      "6_reaction_time": 1,
      "6_reaction_time_unit": "day",
      "7_washing_solids": "EtOH",
      "8_drying_solids": "under vacuum",
      "8_activation_temperature": 120,
      "8_activation_temperature_unit": "deg C",
      "8_drying_solids_time": 1,
      "8_drying_time_unit": "day",
      "9_phase_purity": true,
      "9_mof": "MIL-101 (Fe)"
    },
    {
      "0_vial_no": "S-4",
      "0_date": "10.10.2028",
      "1_metal_salt_name": "FeCl3·6H2O",
      "1_metal_salt_mass": 1,
      "1_metal_salt_mass_unit": "mmol",
      "2_linker_name": "Benzene-1,4-dicarboxylic acid",
      "2_linker_mass": 1,
      "2_linker_mass_unit": "mmol",
      "3_solvent": "DMF",
      "3_solvent_unit": "ml",
      "3_solvent_amount": 5,
      "4_modulator": false,
      "4_modulator_unit": "",
      "4_modulator_amount": "",
      "5_sonicator_time": 30,
      "5_sonicator_time_unit": "min",
      "6_reaction_vessel": "glass vial",
      "6_place": "oven",
      "6_temperature": 120,
      "6_temperature_unit": "deg C",
      "6_reaction_time": 3,
      "6_reaction_time_unit": "day",
      "7_washing_solids": "EtOH",
      "8_drying_solids": "under vacuum",
      "8_activation_temperature": 120,
      "8_activation_temperature_unit": "deg C",
      "8_drying_solids_time": 1,
      "8_drying_time_unit": "day",
      "9_phase_purity": false,
      "9_mof": "MIL-88B+MIL101 (mix phases)"
    },
    {
      "0_vial_no": "S-5",
      "0_date": "10.10.2029",
      "1_metal_salt_name": "FeCl3·6H2O",
      "1_metal_salt_mass": 1,
      "1_metal_salt_mass_unit": "mmol",
      "2_linker_name": "Benzene-1,4-dicarboxylic acid",
      "2_linker_mass": 1,
      "2_linker_mass_unit": "mmol",
      "3_solvent": "DMF",
      "3_solvent_unit": "ml",
      "3_solvent_amount": 5,
      "4_modulator": false,
      "4_modulator_unit": "",
      "4_modulator_amount": "",
      "5_sonicator_time": 30,
      "5_sonicator_time_unit": "min",
      "6_reaction_vessel": "Teflon-lined autoclave",
      "6_place": "oven",
      "6_temperature": 150,
      "6_temperature_unit": "deg C",
      "6_reaction_time": 3,
      "6_reaction_time_unit": "day",
      "7_washing_solids": "EtOH",
      "8_drying_solids": "under vacuum",
      "8_activation_temperature": 120,
      "8_activation_temperature_unit": "deg C",
      "8_drying_solids_time": 1,
      "8_drying_time_unit": "day",
      "9_phase_purity": true,
      "9_mof": "MIL-53 (Fe)"
    },
    {
      "0_vial_no": "S-6",
      "0_date": "10.10.2030",
      "1_metal_salt_name": "FeCl3·6H2O",
      "1_metal_salt_mass": 1,
      "1_metal_salt_mass_unit": "mmol",
      "2_linker_name": "Benzene-1,4-dicarboxylic acid",
      "2_linker_mass": 1,
      "2_linker_mass_unit": "mmol",
      "3_solvent": "DMF",
      "3_solvent_unit": "ml",
      "3_solvent_amount": 10,
      "4_modulator": false,
      "4_modulator_unit": "",
      "4_modulator_amount": "",
      "5_sonicator_time": 30,
      "5_sonicator_time_unit": "min",
      "6_reaction_vessel": "Teflon-lined autoclave",
      "6_place": "oven",
      "6_temperature": 100,
      "6_temperature_unit": "deg C",
      "6_reaction_time": 7,
      "6_reaction_time_unit": "day",
      "7_washing_solids": "EtOH",
      "8_drying_solids": "under vacuum",
      "8_activation_temperature": 120,
      "8_activation_temperature_unit": "deg C",
      "8_drying_solids_time": 1,
      "8_drying_time_unit": "day",
      "9_phase_purity": false,
      "9_mof": "MIL-53 (Fe)+MIL-68 (Fe)"
    },
    {
      "0_vial_no": "S-7",
      "0_date": "10.10.2031",
      "1_metal_salt_name": "FeCl3·6H2O",
      "1_metal_salt_mass": 1,
      "1_metal_salt_mass_unit": "mmol",
      "2_linker_name": "Benzene-1,4-dicarboxylic acid",
      "2_linker_mass": 2,
      "2_linker_mass_unit": "mmol",
      "3_solvent": "DMF",
      "3_solvent_unit": "ml",
      "3_solvent_amount": 10,
      "4_modulator": "5M HF, 1M HCl",
      "4_modulator_unit": "μl",
      "4_modulator_amount": 240,
      "5_sonicator_time": 30,
      "5_sonicator_time_unit": "min",
      "6_reaction_vessel": "Teflon-lined autoclave",
      "6_place": "oven",
      "6_temperature": 100,
      "6_temperature_unit": "deg C",
      "6_reaction_time": 5,
      "6_reaction_time_unit": "day",
      "7_washing_solids": "EtOH",
      "8_drying_solids": "under vacuum",
      "8_activation_temperature": 120,
      "8_activation_temperature_unit": "deg C",
      "8_drying_solids_time": 1,
      "8_drying_time_unit": "day",
      "9_phase_purity": true,
      "9_mof": "MIL-68 (Fe)"
    }
  ]
}

File: data/MIL-88B_101/converted/characterization_from_MIL.json
{
  "ProductCharacterization": [
    {
      "Characterization": {
        "Pxrd": [
          {
            "Relative_file_path": "../data/MIL-88B_101/PXRD/PXRD_S-1_Cu-K\u03b11_capillary-0.7mm.xyd",
            "Sample_holder": {
              "Diameter": {
                "Unit": "millimeter",
                "Value": 0.7
              },
              "Type": "HILGENBERG_GLASS_NO_14_CAPILLARY"
            },
            "X-ray_source": "Cu K\u03b11"
          }
        ],
        "Weight": []
      },
      "ExperimentId": "S-1"
    },
    {
      "Characterization": {
        "Pxrd": [
          {
            "Relative_file_path": "../data/MIL-88B_101/PXRD/PXRD_S-2_Cu-K\u03b11_capillary-0.7mm.xyd",
            "Sample_holder": {
              "Diameter": {
                "Unit": "millimeter",
                "Value": 0.7
              },
              "Type": "HILGENBERG_GLASS_NO_14_CAPILLARY"
            },
            "X-ray_source": "Cu K\u03b11"
          }
        ],
        "Weight": []
      },
      "ExperimentId": "S-2"
    },
    {
      "Characterization": {
        "Pxrd": [
          {
            "Relative_file_path": "../data/MIL-88B_101/PXRD/PXRD_S-3_Cu-K\u03b11_capillary-0.7mm.xyd",
            "Sample_holder": {
              "Diameter": {
                "Unit": "millimeter",
                "Value": 0.7
              },
              "Type": "HILGENBERG_GLASS_NO_14_CAPILLARY"
            },
            "X-ray_source": "Cu K\u03b11"
          }
        ],
        "Weight": []
      },
      "ExperimentId": "S-3"
    },
    {
      "Characterization": {
        "Pxrd": [
          {
            "Relative_file_path": "../data/MIL-88B_101/PXRD/PXRD_S-4_Cu-K\u03b11_capillary-0.7mm.xyd",
            "Sample_holder": {
              "Diameter": {
                "Unit": "millimeter",
                "Value": 0.7
              },
              "Type": "HILGENBERG_GLASS_NO_14_CAPILLARY"
            },
            "X-ray_source": "Cu K\u03b11"
          }
        ],
        "Weight": []
      },
      "ExperimentId": "S-4"
    },
    {
      "Characterization": {
        "Pxrd": [
          {
            "Other_metadata": "MIL-88B-Water",
            "Relative_file_path": "../data/MIL-88B_101/PXRD/PXRD_S-5_Cu-K\u03b11_capillary-0.7mm_MIL-88B-Water.xyd",
            "Sample_holder": {
              "Diameter": {
                "Unit": "millimeter",
                "Value": 0.7
              },
              "Type": "HILGENBERG_GLASS_NO_14_CAPILLARY"
            },
            "X-ray_source": "Cu K\u03b11"
          },
          {
            "Other_metadata": "MIL-88B-Dry",
            "Relative_file_path": "../data/MIL-88B_101/PXRD/PXRD_S-5_Cu-K\u03b11_capillary-0.7mm_MIL-88B-Dry.xyd",
            "Sample_holder": {
              "Diameter": {
                "Unit": "millimeter",
                "Value": 0.7
              },
              "Type": "HILGENBERG_GLASS_NO_14_CAPILLARY"
            },
            "X-ray_source": "Cu K\u03b11"
          },
          {
            "Other_metadata": "MIL-88B-DMF",
            "Relative_file_path": "../data/MIL-88B_101/PXRD/PXRD_S-5_Cu-K\u03b11_capillary-0.7mm_MIL-88B-DMF.xyd",
            "Sample_holder": {
              "Diameter": {
                "Unit": "millimeter",
                "Value": 0.7
              },
              "Type": "HILGENBERG_GLASS_NO_14_CAPILLARY"
            },
            "X-ray_source": "Cu K\u03b11"
          },
          {
            "Relative_file_path": "../data/MIL-88B_101/PXRD/PXRD_S-5_Cu-K\u03b11_capillary-0.7mm.xyd",
            "Sample_holder": {
              "Diameter": {
                "Unit": "millimeter",
                "Value": 0.7
              },
              "Type": "HILGENBERG_GLASS_NO_14_CAPILLARY"
            },
            "X-ray_source": "Cu K\u03b11"
          }
        ],
        "Weight": []
      },
      "ExperimentId": "S-5"
    },
    {
      "Characterization": {
        "Pxrd": [
          {
            "Relative_file_path": "../data/MIL-88B_101/PXRD/PXRD_S-6_Cu-K\u03b11_capillary-0.7mm.xyd",
            "Sample_holder": {
              "Diameter": {
                "Unit": "millimeter",
                "Value": 0.7
              },
              "Type": "HILGENBERG_GLASS_NO_14_CAPILLARY"
            },
            "X-ray_source": "Cu K\u03b11"
          }
        ],
        "Weight": []
      },
      "ExperimentId": "S-6"
    },
    {
      "Characterization": {
        "Pxrd": [
          {
            "Relative_file_path": "../data/MIL-88B_101/PXRD/PXRD_S-7_Cu-K\u03b11_capillary-0.7mm.xyd",
            "Sample_holder": {
              "Diameter": {
                "Unit": "millimeter",
                "Value": 0.7
              },
              "Type": "HILGENBERG_GLASS_NO_14_CAPILLARY"
            },
            "X-ray_source": "Cu K\u03b11"
          }
        ],
        "Weight": []
      },
      "ExperimentId": "S-7"
    }
  ]
}

File: data/MIL-88B_101/converted/procedure_from_MIL.json
{
  "Synthesis": [
    {
      "Hardware": {
        "Component": [
          {
            "_id": "S-1",
            "_type": "glass vial"
          }
        ]
      },
      "Metadata": {
        "_description": "S-1",
        "_product": "MIL-88B (Fe)"
      },
      "Procedure": {
        "Prep": {
          "Step": [
            {
              "_vessel": "S-1",
              "$xml_type": "Add",
              "_amount": {
                "Unit": "millimole",
                "Value": 0.4,
                "$xml_append": "${Value} ${Unit}"
              },
              "_reagent": "FeCl3"
            },
            {
              "_vessel": "S-1",
              "$xml_type": "Add",
              "_amount": {
                "Unit": "millimole",
                "Value": 0.4,
                "$xml_append": "${Value} ${Unit}"
              },
              "_reagent": "Benzene-1,4-dicarboxylic acid"
            },
            {
              "_vessel": "S-1",
              "$xml_type": "Add",
              "_amount": {
                "Unit": "millilitre",
                "Value": 4,
                "$xml_append": "${Value} ${Unit}"
              },
              "_reagent": "DMF"
            }
          ]
        },
        "Reaction": {
          "Step": [
            {
              "_vessel": "S-1",
              "$xml_type": "Sonicate",
              "_time": {
                "Value": 30.0,
                "Unit": "minute",
                "$xml_append": "${Value} ${Unit}"
              }
            },
            {
              "_comment": "In: oven",
              "_vessel": "S-1",
              "$xml_type": "HeatChill",
              "_temp": {
                "Unit": "celsius",
                "Value": 120.0,
                "$xml_append": "${Value} ${Unit}"
              },
              "_time": {
                "Value": 1,
                "Unit": "day",
                "$xml_append": "${Value} ${Unit}"
              }
            }
          ]
        },
        "Workup": {
          "Step": [
            {
              "_vessel": "S-1",
              "$xml_type": "WashSolid",
              "_solvent": "EtOH"
            },
            {
              "_vessel": "S-1",
              "$xml_type": "Dry",
              "_temp": {
                "Unit": "celsius",
                "Value": 120.0,
                "$xml_append": "${Value} ${Unit}"
              },
              "_time": {
                "Value": 1,
                "Unit": "day",
                "$xml_append": "${Value} ${Unit}"
              },
              "_pressure": {
                "Unit": "pascal",
                "Value": 0,
                "$xml_append": "${Value} ${Unit}"
              }
            }
          ]
        }
      },
      "Reagents": {
        "Reagent": [
          {
            "_id": "FeCl3",
            "_name": "FeCl3",
            "_role": "substrate"
          },
          {
            "_id": "Benzene-1,4-dicarboxylic acid",
            "_name": "Benzene-1,4-dicarboxylic acid",
            "_role": "ligand"
          },
          {
            "_id": "DMF",
            "_name": "DMF",
            "_role": "solvent"
          },
          {
            "_id": "EtOH",
            "_name": "EtOH",
            "_role": "solvent"
          }
        ]
      }
    },
    {
      "Hardware": {
        "Component": [
          {
            "_id": "S-2",
            "_type": "glass vial"
          }
        ]
      },
      "Metadata": {
        "_description": "S-2",
        "_product": "MIL-88B+MIL101 (mix phases)"
      },
      "Procedure": {
        "Prep": {
          "Step": [
            {
              "_vessel": "S-2",
              "$xml_type": "Add",
              "_amount": {
                "Unit": "millimole",
                "Value": 0.4,
                "$xml_append": "${Value} ${Unit}"
              },
              "_reagent": "FeCl3\u00b76H2O"
            },
            {
              "_vessel": "S-2",
              "$xml_type": "Add",
              "_amount": {
                "Unit": "millimole",
                "Value": 0.4,
                "$xml_append": "${Value} ${Unit}"
              },
              "_reagent": "Benzene-1,4-dicarboxylic acid"
            },
            {
              "_vessel": "S-2",
              "$xml_type": "Add",
              "_amount": {
                "Unit": "millilitre",
                "Value": 4,
                "$xml_append": "${Value} ${Unit}"
              },
              "_reagent": "DMF"
            }
          ]
        },
        "Reaction": {
          "Step": [
            {
              "_vessel": "S-2",
              "$xml_type": "Sonicate",
              "_time": {
                "Value": 30.0,
                "Unit": "minute",
                "$xml_append": "${Value} ${Unit}"
              }
            },
            {
              "_comment": "In: oven",
              "_vessel": "S-2",
              "$xml_type": "HeatChill",
              "_temp": {
                "Unit": "celsius",
                "Value": 120.0,
                "$xml_append": "${Value} ${Unit}"
              },
              "_time": {
                "Value": 1,
                "Unit": "day",
                "$xml_append": "${Value} ${Unit}"
              }
            }
          ]
        },
        "Workup": {
          "Step": [
            {
              "_vessel": "S-2",
              "$xml_type": "WashSolid",
              "_solvent": "EtOH"
            },
            {
              "_vessel": "S-2",
              "$xml_type": "Dry",
              "_temp": {
                "Unit": "celsius",
                "Value": 120.0,
                "$xml_append": "${Value} ${Unit}"
              },
              "_time": {
                "Value": 1,
                "Unit": "day",
                "$xml_append": "${Value} ${Unit}"
              },
              "_pressure": {
                "Unit": "pascal",
                "Value": 0,
                "$xml_append": "${Value} ${Unit}"
              }
            }
          ]
        }
      },
      "Reagents": {
        "Reagent": [
          {
            "_id": "FeCl3\u00b76H2O",
            "_name": "FeCl3\u00b76H2O",
            "_role": "substrate"
          },
          {
            "_id": "Benzene-1,4-dicarboxylic acid",
            "_name": "Benzene-1,4-dicarboxylic acid",
            "_role": "ligand"
          },
          {
            "_id": "DMF",
            "_name": "DMF",
            "_role": "solvent"
          },
          {
            "_id": "EtOH",
            "_name": "EtOH",
            "_role": "solvent"
          }
        ]
      }
    },
    {
      "Hardware": {
        "Component": [
          {
            "_id": "S-3",
            "_type": "Teflon-lined autoclave"
          }
        ]
      },
      "Metadata": {
        "_description": "S-3",
        "_product": "MIL-101 (Fe)"
      },
      "Procedure": {
        "Prep": {
          "Step": [
            {
              "_vessel": "S-3",
              "$xml_type": "Add",
              "_amount": {
                "Unit": "millimole",
                "Value": 1.64,
                "$xml_append": "${Value} ${Unit}"
              },
              "_reagent": "FeCl3\u00b76H2O"
            },
            {
              "_vessel": "S-3",
              "$xml_type": "Add",
              "_amount": {
                "Unit": "millimole",
                "Value": 0.83,
                "$xml_append": "${Value} ${Unit}"
              },
              "_reagent": "Benzene-1,4-dicarboxylic acid"
            },
            {
              "_vessel": "S-3",
              "$xml_type": "Add",
              "_amount": {
                "Unit": "millilitre",
                "Value": 10,
                "$xml_append": "${Value} ${Unit}"
              },
              "_reagent": "DMF"
            }
          ]
        },
        "Reaction": {
          "Step": [
            {
              "_vessel": "S-3",
              "$xml_type": "Sonicate",
              "_time": {
                "Value": 30.0,
                "Unit": "minute",
                "$xml_append": "${Value} ${Unit}"
              }
            },
            {
              "_comment": "In: oven",
              "_vessel": "S-3",
              "$xml_type": "HeatChill",
              "_temp": {
                "Unit": "celsius",
                "Value": 110.0,
                "$xml_append": "${Value} ${Unit}"
              },
              "_time": {
                "Value": 1,
                "Unit": "day",
                "$xml_append": "${Value} ${Unit}"
              }
            }
          ]
        },
        "Workup": {
          "Step": [
            {
              "_vessel": "S-3",
              "$xml_type": "WashSolid",
              "_solvent": "EtOH"
            },
            {
              "_vessel": "S-3",
              "$xml_type": "Dry",
              "_temp": {
                "Unit": "celsius",
                "Value": 120.0,
                "$xml_append": "${Value} ${Unit}"
              },
              "_time": {
                "Value": 1,
                "Unit": "day",
                "$xml_append": "${Value} ${Unit}"
              },
              "_pressure": {
                "Unit": "pascal",
                "Value": 0,
                "$xml_append": "${Value} ${Unit}"
              }
            }
          ]
        }
      },
      "Reagents": {
        "Reagent": [
          {
            "_id": "FeCl3\u00b76H2O",
            "_name": "FeCl3\u00b76H2O",
            "_role": "substrate"
          },
          {
            "_id": "Benzene-1,4-dicarboxylic acid",
            "_name": "Benzene-1,4-dicarboxylic acid",
            "_role": "ligand"
          },
          {
            "_id": "DMF",
            "_name": "DMF",
            "_role": "solvent"
          },
          {
            "_id": "EtOH",
            "_name": "EtOH",
            "_role": "solvent"
          }
        ]
      }
    },
    {
      "Hardware": {
        "Component": [
          {
            "_id": "S-4",
            "_type": "glass vial"
          }
        ]
      },
      "Metadata": {
        "_description": "S-4",
        "_product": "MIL-88B+MIL101 (mix phases)"
      },
      "Procedure": {
        "Prep": {
          "Step": [
            {
              "_vessel": "S-4",
              "$xml_type": "Add",
              "_amount": {
                "Unit": "millimole",
                "Value": 1.0,
                "$xml_append": "${Value} ${Unit}"
              },
              "_reagent": "FeCl3\u00b76H2O"
            },
            {
              "_vessel": "S-4",
              "$xml_type": "Add",
              "_amount": {
                "Unit": "millimole",
                "Value": 1.0,
                "$xml_append": "${Value} ${Unit}"
              },
              "_reagent": "Benzene-1,4-dicarboxylic acid"
            },
            {
              "_vessel": "S-4",
              "$xml_type": "Add",
              "_amount": {
                "Unit": "millilitre",
                "Value": 5,
                "$xml_append": "${Value} ${Unit}"
              },
              "_reagent": "DMF"
            }
          ]
        },
        "Reaction": {
          "Step": [
            {
              "_vessel": "S-4",
              "$xml_type": "Sonicate",
              "_time": {
                "Value": 30.0,
                "Unit": "minute",
                "$xml_append": "${Value} ${Unit}"
              }
            },
            {
              "_comment": "In: oven",
              "_vessel": "S-4",
              "$xml_type": "HeatChill",
              "_temp": {
                "Unit": "celsius",
                "Value": 120.0,
                "$xml_append": "${Value} ${Unit}"
              },
              "_time": {
                "Value": 3,
                "Unit": "day",
                "$xml_append": "${Value} ${Unit}"
              }
            }
          ]
        },
        "Workup": {
          "Step": [
            {
              "_vessel": "S-4",
              "$xml_type": "WashSolid",
              "_solvent": "EtOH"
            },
            {
              "_vessel": "S-4",
              "$xml_type": "Dry",
              "_temp": {
                "Unit": "celsius",
                "Value": 120.0,
                "$xml_append": "${Value} ${Unit}"
              },
              "_time": {
                "Value": 1,
                "Unit": "day",
                "$xml_append": "${Value} ${Unit}"
              },
              "_pressure": {
                "Unit": "pascal",
                "Value": 0,
                "$xml_append": "${Value} ${Unit}"
              }
            }
          ]
        }
      },
      "Reagents": {
        "Reagent": [
          {
            "_id": "FeCl3\u00b76H2O",
            "_name": "FeCl3\u00b76H2O",
            "_role": "substrate"
          },
          {
            "_id": "Benzene-1,4-dicarboxylic acid",
            "_name": "Benzene-1,4-dicarboxylic acid",
            "_role": "ligand"
          },
          {
            "_id": "DMF",
            "_name": "DMF",
            "_role": "solvent"
          },
          {
            "_id": "EtOH",
            "_name": "EtOH",
            "_role": "solvent"
          }
        ]
      }
    },
    {
      "Hardware": {
        "Component": [
          {
            "_id": "S-5",
            "_type": "Teflon-lined autoclave"
          }
        ]
      },
      "Metadata": {
        "_description": "S-5",
        "_product": "MIL-53 (Fe)"
      },
      "Procedure": {
        "Prep": {
          "Step": [
            {
              "_vessel": "S-5",
              "$xml_type": "Add",
              "_amount": {
                "Unit": "millimole",
                "Value": 1.0,
                "$xml_append": "${Value} ${Unit}"
              },
              "_reagent": "FeCl3\u00b76H2O"
            },
            {
              "_vessel": "S-5",
              "$xml_type": "Add",
              "_amount": {
                "Unit": "millimole",
                "Value": 1.0,
                "$xml_append": "${Value} ${Unit}"
              },
              "_reagent": "Benzene-1,4-dicarboxylic acid"
            },
            {
              "_vessel": "S-5",
              "$xml_type": "Add",
              "_amount": {
                "Unit": "millilitre",
                "Value": 5,
                "$xml_append": "${Value} ${Unit}"
              },
              "_reagent": "DMF"
            }
          ]
        },
        "Reaction": {
          "Step": [
            {
              "_vessel": "S-5",
              "$xml_type": "Sonicate",
              "_time": {
                "Value": 30.0,
                "Unit": "minute",
                "$xml_append": "${Value} ${Unit}"
              }
            },
            {
              "_comment": "In: oven",
              "_vessel": "S-5",
              "$xml_type": "HeatChill",
              "_temp": {
                "Unit": "celsius",
                "Value": 150.0,
                "$xml_append": "${Value} ${Unit}"
              },
              "_time": {
                "Value": 3,
                "Unit": "day",
                "$xml_append": "${Value} ${Unit}"
              }
            }
          ]
        },
        "Workup": {
          "Step": [
            {
              "_vessel": "S-5",
              "$xml_type": "WashSolid",
              "_solvent": "EtOH"
            },
            {
              "_vessel": "S-5",
              "$xml_type": "Dry",
              "_temp": {
                "Unit": "celsius",
                "Value": 120.0,
                "$xml_append": "${Value} ${Unit}"
              },
              "_time": {
                "Value": 1,
                "Unit": "day",
                "$xml_append": "${Value} ${Unit}"
              },
              "_pressure": {
                "Unit": "pascal",
                "Value": 0,
                "$xml_append": "${Value} ${Unit}"
              }
            }
          ]
        }
      },
      "Reagents": {
        "Reagent": [
          {
            "_id": "FeCl3\u00b76H2O",
            "_name": "FeCl3\u00b76H2O",
            "_role": "substrate"
          },
          {
            "_id": "Benzene-1,4-dicarboxylic acid",
            "_name": "Benzene-1,4-dicarboxylic acid",
            "_role": "ligand"
          },
          {
            "_id": "DMF",
            "_name": "DMF",
            "_role": "solvent"
          },
          {
            "_id": "EtOH",
            "_name": "EtOH",
            "_role": "solvent"
          }
        ]
      }
    },
    {
      "Hardware": {
        "Component": [
          {
            "_id": "S-6",
            "_type": "Teflon-lined autoclave"
          }
        ]
      },
      "Metadata": {
        "_description": "S-6",
        "_product": "MIL-53 (Fe)+MIL-68 (Fe)"
      },
      "Procedure": {
        "Prep": {
          "Step": [
            {
              "_vessel": "S-6",
              "$xml_type": "Add",
              "_amount": {
                "Unit": "millimole",
                "Value": 1.0,
                "$xml_append": "${Value} ${Unit}"
              },
              "_reagent": "FeCl3\u00b76H2O"
            },
            {
              "_vessel": "S-6",
              "$xml_type": "Add",
              "_amount": {
                "Unit": "millimole",
                "Value": 1.0,
                "$xml_append": "${Value} ${Unit}"
              },
              "_reagent": "Benzene-1,4-dicarboxylic acid"
            },
            {
              "_vessel": "S-6",
              "$xml_type": "Add",
              "_amount": {
                "Unit": "millilitre",
                "Value": 10,
                "$xml_append": "${Value} ${Unit}"
              },
              "_reagent": "DMF"
            }
          ]
        },
        "Reaction": {
          "Step": [
            {
              "_vessel": "S-6",
              "$xml_type": "Sonicate",
              "_time": {
                "Value": 30.0,
                "Unit": "minute",
                "$xml_append": "${Value} ${Unit}"
              }
            },
            {
              "_comment": "In: oven",
              "_vessel": "S-6",
              "$xml_type": "HeatChill",
              "_temp": {
                "Unit": "celsius",
                "Value": 100.0,
                "$xml_append": "${Value} ${Unit}"
              },
              "_time": {
                "Value": 7,
                "Unit": "day",
                "$xml_append": "${Value} ${Unit}"
              }
            }
          ]
        },
        "Workup": {
          "Step": [
            {
              "_vessel": "S-6",
              "$xml_type": "WashSolid",
              "_solvent": "EtOH"
            },
            {
              "_vessel": "S-6",
              "$xml_type": "Dry",
              "_temp": {
                "Unit": "celsius",
                "Value": 120.0,
                "$xml_append": "${Value} ${Unit}"
              },
              "_time": {
                "Value": 1,
                "Unit": "day",
                "$xml_append": "${Value} ${Unit}"
              },
              "_pressure": {
                "Unit": "pascal",
                "Value": 0,
                "$xml_append": "${Value} ${Unit}"
              }
            }
          ]
        }
      },
      "Reagents": {
        "Reagent": [
          {
            "_id": "FeCl3\u00b76H2O",
            "_name": "FeCl3\u00b76H2O",
            "_role": "substrate"
          },
          {
            "_id": "Benzene-1,4-dicarboxylic acid",
            "_name": "Benzene-1,4-dicarboxylic acid",
            "_role": "ligand"
          },
          {
            "_id": "DMF",
            "_name": "DMF",
            "_role": "solvent"
          },
          {
            "_id": "EtOH",
            "_name": "EtOH",
            "_role": "solvent"
          }
        ]
      }
    },
    {
      "Hardware": {
        "Component": [
          {
            "_id": "S-7",
            "_type": "Teflon-lined autoclave"
          }
        ]
      },
      "Metadata": {
        "_description": "S-7",
        "_product": "MIL-68 (Fe)"
      },
      "Procedure": {
        "Prep": {
          "Step": [
            {
              "_vessel": "S-7",
              "$xml_type": "Add",
              "_amount": {
                "Unit": "millimole",
                "Value": 1.0,
                "$xml_append": "${Value} ${Unit}"
              },
              "_reagent": "FeCl3\u00b76H2O"
            },
            {
              "_vessel": "S-7",
              "$xml_type": "Add",
              "_amount": {
                "Unit": "millimole",
                "Value": 2.0,
                "$xml_append": "${Value} ${Unit}"
              },
              "_reagent": "Benzene-1,4-dicarboxylic acid"
            },
            {
              "_vessel": "S-7",
              "$xml_type": "Add",
              "_amount": {
                "Unit": "millilitre",
                "Value": 10,
                "$xml_append": "${Value} ${Unit}"
              },
              "_reagent": "DMF"
            },
            {
              "_vessel": "S-7",
              "$xml_type": "Add",
              "_amount": {
                "Unit": "microlitre",
                "Value": 240.0,
                "$xml_append": "${Value} ${Unit}"
              },
              "_reagent": "5 M HF aq + 1 M HCl aq (1:1)"
            }
          ]
        },
        "Reaction": {
          "Step": [
            {
              "_vessel": "S-7",
              "$xml_type": "Sonicate",
              "_time": {
                "Value": 30.0,
                "Unit": "minute",
                "$xml_append": "${Value} ${Unit}"
              }
            },
            {
              "_comment": "In: oven",
              "_vessel": "S-7",
              "$xml_type": "HeatChill",
              "_temp": {
                "Unit": "celsius",
                "Value": 100.0,
                "$xml_append": "${Value} ${Unit}"
              },
              "_time": {
                "Value": 5,
                "Unit": "day",
                "$xml_append": "${Value} ${Unit}"
              }
            }
          ]
        },
        "Workup": {
          "Step": [
            {
              "_vessel": "S-7",
              "$xml_type": "WashSolid",
              "_solvent": "EtOH"
            },
            {
              "_vessel": "S-7",
              "$xml_type": "Dry",
              "_temp": {
                "Unit": "celsius",
                "Value": 120.0,
                "$xml_append": "${Value} ${Unit}"
              },
              "_time": {
                "Value": 1,
                "Unit": "day",
                "$xml_append": "${Value} ${Unit}"
              },
              "_pressure": {
                "Unit": "pascal",
                "Value": 0,
                "$xml_append": "${Value} ${Unit}"
              }
            }
          ]
        }
      },
      "Reagents": {
        "Reagent": [
          {
            "_id": "FeCl3\u00b76H2O",
            "_name": "FeCl3\u00b76H2O",
            "_role": "substrate"
          },
          {
            "_id": "Benzene-1,4-dicarboxylic acid",
            "_name": "Benzene-1,4-dicarboxylic acid",
            "_role": "ligand"
          },
          {
            "_id": "DMF",
            "_name": "DMF",
            "_role": "solvent"
          },
          {
            "_id": "EtOH",
            "_name": "EtOH",
            "_role": "solvent"
          },
          {
            "_id": "5 M HF aq + 1 M HCl aq (1:1)",
            "_name": "5 M HF aq + 1 M HCl aq (1:1)",
            "_role": "reagent"
          }
        ]
      }
    }
  ]
}
