Repository: FAIRChemistry/mof-synthesis-data-modeling

# Data management and analysis of metal–organic framework synthesis using data models

## Overview
Preprint available at: https://chemrxiv.org/doi/full/10.26434/chemrxiv.10001842/v1
This project formats, validates, serializes, and analyzes the given MOF synthesis data using data models. It was developed to demonstrate the usefulness of data models for realizing FAIR data and software management in chemical synthesis projects. The data models and codes can be reused by those who are interested in developing or using such a workflow.

---

## Features
- Two example datasets of MOF synthesis
- Formatting synthesis and characterization data into a well-defined and interoperable structure with the data models
- Rigorous data validation using JSON schema
- Data serialization into known formats, XDL and MPIF
- Phase mole fraction analysis of PXRD data using reference patterns
- Phase yield calculation based on mole fractions and yields using molar masses
- Decision tree modeling of the main products and convex hull analysis of phase yields with synthesis parameters
- Modular scripts based on the data model APIs

---

# Clone the repository
git clone https://github.com/FAIRChemistry/FAIRSynthesis_MOF.git
cd FAIRSynthesis_MOF

## Usage

### Formatting, validation, and serialization into XDL
```bash
uv run scripts/format_and_serialize_all.py
```

### Serialization into MPIF
```bash
cd scripts/mofsy2mpif
uv run npm install
uv run npm start
cd ../..
```

### Phase mole fraction analysis of PXRD patterns
```bash
uv run marimo edit
```
1. Workspace > scripts > pxrd_analysis.mo.py
2. Run all slate cells (right bottom)

### Decision tree modeling
```bash
uv run scripts/generate_decision_trees.py
```

# Data

This folder contains example datasets as subfolders.
In each subfolder, the "converted" folder contains
- cleaned ELN export
- enriched ELN export (includes additional parameters parsed from the textual procedure description)
- restructured and validated data (synthesis procedure and characterization)
- XDL and MPIF serializations

## PXRD data
In each subfolder, the "PXRD" folder contains PXRD patterns recorded on a Stoe Stadi P diffractometer (primary Ge(111)-Johann-type monochromator, single Mythen detector (Dectris), Debye-Scherrer geometry) and WinXPOW software (v3.12.3).
The measurements were conducted with sample spinning at room temperature.
The measured data were converted into the XYD format (ASCII text. first column, 2theta; second column, counts per seconds) using the Raw Data Handling function of WinXPOW.
As this format does not support metadata export, all the metadata have been written in the filename according to the following rules, which are recognized by the Sciformation-MOFSY importer.

Filename template: PXRD\_(Experiment code)\_(X-ray source)\_(sample holder)\_\[conditions\]\_\[component\].xyd
*The last two fields are optional and ignored by the Sciformation-MOFSY importer.
X-ray source: Cu-Ka1 or Co-Ka1
sample holder: capillary (Hilgenberg glass No. 14) or film (Kapton tape), with a diameter

## [Synthesis of Fe–terephthalate recorded on CSV](./Fe-terephthalate)

This folder contains the dataset for the synthesis of Fe–terephthalate.
The synthetic procedures and product masses were recorded in the CSV format, which has been converted to MOFSY format.

## [Synthesis of MOCOF-1 recorded on Sciformation electronic lab notebook](./MOCOF-1)

This folder contains the dataset for [the synthesis of MOCOF-1](https://www.nature.com/articles/s44160-024-00719-x), consisting of 183 entries.

## [Synthesis of MOCOF-1-(OH)2 recorded on Chemotion electronic lab notebook](./MOCOF-1_Chemotion)

This folder will contain the dataset for the synthesis of MOCOF-1-(OH)2 (unpublished). Currently, the data is not published.

## [Synthesis of Zr-NU-1000 recorded on Chemotion electronic lab notebook](./Zr-NU-1000)

This folder will contain the dataset for [the synthesis of Zr-NU-1000](https://chemrxiv.org/doi/full/10.26434/chemrxiv.15000703/v1), consisting of 4 entries.

## Data export procedure on [Chemotion electronic lab notebook](https://chemotion.net/#eln) v3.0.0
1. Create a new collection.
2. Assign reactions to the new collection.
3. Import and export > Export Collections > Choose the new collection, Export ZIP
4. Wait for a while (it can take several hours)
5. Notifications > click the link to download
6. Unzip the folder
7. Use export.json

## Data export procedure on [Sciformation electronic lab notebook](https://sciformation.com/sciformation_eln.html)
1. Lab journal > Search experiments
2. Search with certain parameters
3. ">>" → Copy Query URL
4. Paste it into the address bar. Change the "startUseCase?useCase=performSearch&" in the beginning to "performSearch?". Add "format=jsonRaw" at the end. Open the URL. (It takes time for large data)
5. Save the JSON data

File: data/MIL-88B_101/converted/xdl_from_MIL.xml
<XDL>
  <Synthesis>
    <Hardware>
      <Component id="S-1" type="glass vial"/>
    </Hardware>
    <Metadata description="S-1" product="MIL-88B (Fe)"/>
    <Procedure>
      <Prep>
        <Add vessel="S-1" amount="0.4 millimole" reagent="FeCl3"/>
        <Add vessel="S-1" amount="0.4 millimole" reagent="Benzene-1,4-dicarboxylic acid"/>
        <Add vessel="S-1" amount="4.0 millilitre" reagent="DMF"/>
      </Prep>
      <Reaction>
        <Sonicate vessel="S-1" time="30.0 minute"/>
        <HeatChill comment="In: oven" vessel="S-1" temp="120.0 celsius" time="1.0 day"/>
      </Reaction>
      <Workup>
        <WashSolid vessel="S-1" solvent="EtOH"/>
        <Dry vessel="S-1" temp="120.0 celsius" time="1.0 day" pressure="0.0 pascal"/>
      </Workup>
    </Procedure>
    <Reagents>
      <Reagent id="FeCl3" name="FeCl3" role="substrate"/>
      <Reagent id="Benzene-1,4-dicarboxylic acid" name="Benzene-1,4-dicarboxylic acid" role="ligand"/>
      <Reagent id="DMF" name="DMF" role="solvent"/>
      <Reagent id="EtOH" name="EtOH" role="solvent"/>
    </Reagents>
  </Synthesis>
  <Synthesis>
    <Hardware>
      <Component id="S-2" type="glass vial"/>
    </Hardware>
    <Metadata description="S-2" product="MIL-88B+MIL101 (mix phases)"/>
    <Procedure>
      <Prep>
        <Add vessel="S-2" amount="0.4 millimole" reagent="FeCl3·6H2O"/>
        <Add vessel="S-2" amount="0.4 millimole" reagent="Benzene-1,4-dicarboxylic acid"/>
        <Add vessel="S-2" amount="4.0 millilitre" reagent="DMF"/>
      </Prep>
      <Reaction>
        <Sonicate vessel="S-2" time="30.0 minute"/>
        <HeatChill comment="In: oven" vessel="S-2" temp="120.0 celsius" time="1.0 day"/>
      </Reaction>
      <Workup>
        <WashSolid vessel="S-2" solvent="EtOH"/>
        <Dry vessel="S-2" temp="120.0 celsius" time="1.0 day" pressure="0.0 pascal"/>
      </Workup>
    </Procedure>
    <Reagents>
      <Reagent id="FeCl3·6H2O" name="FeCl3·6H2O" role="substrate"/>
      <Reagent id="Benzene-1,4-dicarboxylic acid" name="Benzene-1,4-dicarboxylic acid" role="ligand"/>
      <Reagent id="DMF" name="DMF" role="solvent"/>
      <Reagent id="EtOH" name="EtOH" role="solvent"/>
    </Reagents>
  </Synthesis>
  <Synthesis>
    <Hardware>
      <Component id="S-3" type="Teflon-lined autoclave"/>
    </Hardware>
    <Metadata description="S-3" product="MIL-101 (Fe)"/>
    <Procedure>
      <Prep>
        <Add vessel="S-3" amount="1.64 millimole" reagent="FeCl3·6H2O"/>
        <Add vessel="S-3" amount="0.83 millimole" reagent="Benzene-1,4-dicarboxylic acid"/>
        <Add vessel="S-3" amount="10.0 millilitre" reagent="DMF"/>
      </Prep>
      <Reaction>
        <Sonicate vessel="S-3" time="30.0 minute"/>
        <HeatChill comment="In: oven" vessel="S-3" temp="110.0 celsius" time="1.0 day"/>
      </Reaction>
      <Workup>
        <WashSolid vessel="S-3" solvent="EtOH"/>
        <Dry vessel="S-3" temp="120.0 celsius" time="1.0 day" pressure="0.0 pascal"/>
      </Workup>
    </Procedure>
    <Reagents>
      <Reagent id="FeCl3·6H2O" name="FeCl3·6H2O" role="substrate"/>
      <Reagent id="Benzene-1,4-dicarboxylic acid" name="Benzene-1,4-dicarboxylic acid" role="ligand"/>
      <Reagent id="DMF" name="DMF" role="solvent"/>
      <Reagent id="EtOH" name="EtOH" role="solvent"/>
    </Reagents>
  </Synthesis>
  <Synthesis>
    <Hardware>
      <Component id="S-4" type="glass vial"/>
    </Hardware>
    <Metadata description="S-4" product="MIL-88B+MIL101 (mix phases)"/>
    <Procedure>
      <Prep>
        <Add vessel="S-4" amount="1.0 millimole" reagent="FeCl3·6H2O"/>
        <Add vessel="S-4" amount="1.0 millimole" reagent="Benzene-1,4-dicarboxylic acid"/>
        <Add vessel="S-4" amount="5.0 millilitre" reagent="DMF"/>
      </Prep>
      <Reaction>
        <Sonicate vessel="S-4" time="30.0 minute"/>
        <HeatChill comment="In: oven" vessel="S-4" temp="120.0 celsius" time="3.0 day"/>
      </Reaction>
      <Workup>
        <WashSolid vessel="S-4" solvent="EtOH"/>
        <Dry vessel="S-4" temp="120.0 celsius" time="1.0 day" pressure="0.0 pascal"/>
      </Workup>
    </Procedure>
    <Reagents>
      <Reagent id="FeCl3·6H2O" name="FeCl3·6H2O" role="substrate"/>
      <Reagent id="Benzene-1,4-dicarboxylic acid" name="Benzene-1,4-dicarboxylic acid" role="ligand"/>
      <Reagent id="DMF" name="DMF" role="solvent"/>
      <Reagent id="EtOH" name="EtOH" role="solvent"/>
    </Reagents>
  </Synthesis>
  <Synthesis>
    <Hardware>
      <Component id="S-5" type="Teflon-lined autoclave"/>
    </Hardware>
    <Metadata description="S-5" product="MIL-53 (Fe)"/>
    <Procedure>
      <Prep>
        <Add vessel="S-5" amount="1.0 millimole" reagent="FeCl3·6H2O"/>
        <Add vessel="S-5" amount="1.0 millimole" reagent="Benzene-1,4-dicarboxylic acid"/>
        <Add vessel="S-5" amount="5.0 millilitre" reagent="DMF"/>
      </Prep>
      <Reaction>
        <Sonicate vessel="S-5" time="30.0 minute"/>
        <HeatChill comment="In: oven" vessel="S-5" temp="150.0 celsius" time="3.0 day"/>
      </Reaction>
      <Workup>
        <WashSolid vessel="S-5" solvent="EtOH"/>
        <Dry vessel="S-5" temp="120.0 celsius" time="1.0 day" pressure="0.0 pascal"/>
      </Workup>
    </Procedure>
    <Reagents>
      <Reagent id="FeCl3·6H2O" name="FeCl3·6H2O" role="substrate"/>
      <Reagent id="Benzene-1,4-dicarboxylic acid" name="Benzene-1,4-dicarboxylic acid" role="ligand"/>
      <Reagent id="DMF" name="DMF" role="solvent"/>
      <Reagent id="EtOH" name="EtOH" role="solvent"/>
    </Reagents>
  </Synthesis>
  <Synthesis>
    <Hardware>
      <Component id="S-6" type="Teflon-lined autoclave"/>
    </Hardware>
    <Metadata description="S-6" product="MIL-53 (Fe)+MIL-68 (Fe)"/>
    <Procedure>
      <Prep>
        <Add vessel="S-6" amount="1.0 millimole" reagent="FeCl3·6H2O"/>
        <Add vessel="S-6" amount="1.0 millimole" reagent="Benzene-1,4-dicarboxylic acid"/>
        <Add vessel="S-6" amount="10.0 millilitre" reagent="DMF"/>
      </Prep>
      <Reaction>
        <Sonicate vessel="S-6" time="30.0 minute"/>
        <HeatChill comment="In: oven" vessel="S-6" temp="100.0 celsius" time="7.0 day"/>
      </Reaction>
      <Workup>
        <WashSolid vessel="S-6" solvent="EtOH"/>
        <Dry vessel="S-6" temp="120.0 celsius" time="1.0 day" pressure="0.0 pascal"/>
      </Workup>
    </Procedure>
    <Reagents>
      <Reagent id="FeCl3·6H2O" name="FeCl3·6H2O" role="substrate"/>
      <Reagent id="Benzene-1,4-dicarboxylic acid" name="Benzene-1,4-dicarboxylic acid" role="ligand"/>
      <Reagent id="DMF" name="DMF" role="solvent"/>
      <Reagent id="EtOH" name="EtOH" role="solvent"/>
    </Reagents>
  </Synthesis>
  <Synthesis>
    <Hardware>
      <Component id="S-7" type="Teflon-lined autoclave"/>
    </Hardware>
    <Metadata description="S-7" product="MIL-68 (Fe)"/>
    <Procedure>
      <Prep>
        <Add vessel="S-7" amount="1.0 millimole" reagent="FeCl3·6H2O"/>
        <Add vessel="S-7" amount="2.0 millimole" reagent="Benzene-1,4-dicarboxylic acid"/>
        <Add vessel="S-7" amount="10.0 millilitre" reagent="DMF"/>
        <Add vessel="S-7" amount="240.0 microlitre" reagent="5 M HF aq + 1 M HCl aq (1:1)"/>
      </Prep>
      <Reaction>
        <Sonicate vessel="S-7" time="30.0 minute"/>
        <HeatChill comment="In: oven" vessel="S-7" temp="100.0 celsius" time="5.0 day"/>
      </Reaction>
      <Workup>
        <WashSolid vessel="S-7" solvent="EtOH"/>
        <Dry vessel="S-7" temp="120.0 celsius" time="1.0 day" pressure="0.0 pascal"/>
      </Workup>
    </Procedure>
    <Reagents>
      <Reagent id="FeCl3·6H2O" name="FeCl3·6H2O" role="substrate"/>
      <Reagent id="Benzene-1,4-dicarboxylic acid" name="Benzene-1,4-dicarboxylic acid" role="ligand"/>
      <Reagent id="DMF" name="DMF" role="solvent"/>
      <Reagent id="EtOH" name="EtOH" role="solvent"/>
      <Reagent id="5 M HF aq + 1 M HCl aq (1:1)" name="5 M HF aq + 1 M HCl aq (1:1)" role="reagent"/>
    </Reagents>
  </Synthesis>
</XDL>
