Repository: FAIRChemistry/mof-synthesis-data-modeling

# Data management and analysis of metal–organic framework synthesis using data models

## Overview
Preprint available at: https://chemrxiv.org/doi/full/10.26434/chemrxiv.10001842/v1
This project formats, validates, serializes, and analyzes the given MOF synthesis data using data models. It was developed to demonstrate the usefulness of data models for realizing FAIR data and software management in chemical synthesis projects. The data models and codes can be reused by those who are interested in developing or using such a workflow.

---

## Features
- Two example datasets of MOF synthesis
- Formatting synthesis and characterization data into a well-defined and interoperable structure with the data models
- Rigorous data validation using JSON schema
- Data serialization into known formats, XDL and MPIF
- Phase mole fraction analysis of PXRD data using reference patterns
- Phase yield calculation based on mole fractions and yields using molar masses
- Decision tree modeling of the main products and convex hull analysis of phase yields with synthesis parameters
- Modular scripts based on the data model APIs

---

# Clone the repository
git clone https://github.com/FAIRChemistry/FAIRSynthesis_MOF.git
cd FAIRSynthesis_MOF

## Usage

### Formatting, validation, and serialization into XDL
```bash
uv run scripts/format_and_serialize_all.py
```

### Serialization into MPIF
```bash
cd scripts/mofsy2mpif
uv run npm install
uv run npm start
cd ../..
```

### Phase mole fraction analysis of PXRD patterns
```bash
uv run marimo edit
```
1. Workspace > scripts > pxrd_analysis.mo.py
2. Run all slate cells (right bottom)

### Decision tree modeling
```bash
uv run scripts/generate_decision_trees.py
```

# Data

This folder contains example datasets as subfolders.
In each subfolder, the "converted" folder contains
- cleaned ELN export
- enriched ELN export (includes additional parameters parsed from the textual procedure description)
- restructured and validated data (synthesis procedure and characterization)
- XDL and MPIF serializations

## PXRD data
In each subfolder, the "PXRD" folder contains PXRD patterns recorded on a Stoe Stadi P diffractometer (primary Ge(111)-Johann-type monochromator, single Mythen detector (Dectris), Debye-Scherrer geometry) and WinXPOW software (v3.12.3).
The measurements were conducted with sample spinning at room temperature.
The measured data were converted into the XYD format (ASCII text. first column, 2theta; second column, counts per seconds) using the Raw Data Handling function of WinXPOW.
As this format does not support metadata export, all the metadata have been written in the filename according to the following rules, which are recognized by the Sciformation-MOFSY importer.

Filename template: PXRD\_(Experiment code)\_(X-ray source)\_(sample holder)\_\[conditions\]\_\[component\].xyd
*The last two fields are optional and ignored by the Sciformation-MOFSY importer.
X-ray source: Cu-Ka1 or Co-Ka1
sample holder: capillary (Hilgenberg glass No. 14) or film (Kapton tape), with a diameter

## [Synthesis of Fe–terephthalate recorded on CSV](./Fe-terephthalate)

This folder contains the dataset for the synthesis of Fe–terephthalate.
The synthetic procedures and product masses were recorded in the CSV format, which has been converted to MOFSY format.

## [Synthesis of MOCOF-1 recorded on Sciformation electronic lab notebook](./MOCOF-1)

This folder contains the dataset for [the synthesis of MOCOF-1](https://www.nature.com/articles/s44160-024-00719-x), consisting of 183 entries.

## [Synthesis of MOCOF-1-(OH)2 recorded on Chemotion electronic lab notebook](./MOCOF-1_Chemotion)

This folder will contain the dataset for the synthesis of MOCOF-1-(OH)2 (unpublished). Currently, the data is not published.

## [Synthesis of Zr-NU-1000 recorded on Chemotion electronic lab notebook](./Zr-NU-1000)

This folder will contain the dataset for [the synthesis of Zr-NU-1000](https://chemrxiv.org/doi/full/10.26434/chemrxiv.15000703/v1), consisting of 4 entries.

## Data export procedure on [Chemotion electronic lab notebook](https://chemotion.net/#eln) v3.0.0
1. Create a new collection.
2. Assign reactions to the new collection.
3. Import and export > Export Collections > Choose the new collection, Export ZIP
4. Wait for a while (it can take several hours)
5. Notifications > click the link to download
6. Unzip the folder
7. Use export.json

## Data export procedure on [Sciformation electronic lab notebook](https://sciformation.com/sciformation_eln.html)
1. Lab journal > Search experiments
2. Search with certain parameters
3. ">>" → Copy Query URL
4. Paste it into the address bar. Change the "startUseCase?useCase=performSearch&" in the beginning to "performSearch?". Add "format=jsonRaw" at the end. Open the URL. (It takes time for large data)
5. Save the JSON data

File: data/MIL-88B_101/esen-mof-2.csv
Vial No,Date,Metal salt name,Metal salt mass,Metal salt mass unit,Linker name,Linker mass,Linker mass unit,Solvent,Solvent unit,Solvent amaount,Modulator,Modulator unit,Modulator amount,Sonicator time ,Reaction vessel,Place,Temperature ,Temperature Unit,Reaction Time , Reaction Time Unit,Washing solids,Drying solids,Activation temprrature,Activation Temperature Unit,Drying solids time,Drying Time Unit,phase purity,MOF
S-1,01.02.2024,FeCl3 ,16,mg,"Benzene-1,4-dicarboxylic acid",16,mg,DMF,ml,4,no,,,30 min,glass vial,oven,60,deg C,1,day,with Ethanol,under vacuum ,120,deg C,1,day,yes,MIL-88B (Fe)
S-2,01.02.2024,FeCl3,16,mg,"Benzene-1,4-dicarboxylic acid",16,mg,DMF,ml,4,no,,,30 min,glass vial,oven,80,deg C,1,day,with Ethanol,under vacuum ,120,deg C,1,day,yes,MIL-88B (Fe)
S-3,01.02.2024,FeCl3,16,mg,"Benzene-1,4-dicarboxylic acid",16,mg,DMF,ml,4,no,,,30 min,glass vial,oven,100,deg C,1,day,with Ethanol,under vacuum ,120,deg C,1,day,yes,MIL-88B (Fe)
S-4,01.02.2024,FeCl3,16,mg,"Benzene-1,4-dicarboxylic acid",16,mg,Dry DMF,ml,4,no,,,30 min,glass vial,oven,120,deg C,1,day,with Ethanol,under vacuum ,120,deg C,1,day,yes,MIL-88B (Fe)
S-5,01.02.2024,FeCl3,16,mg,"Benzene-1,4-dicarboxylic acid",16,mg,DMF,ml,4,no,,,30 min,glass vial,oven,120,deg C,1,day,with Ethanol,under vacuum ,120,deg C,1,day,yes,MIL-88B (Fe)
S-6,01.02.2024,FeCl3,16,mg,"Benzene-1,4-dicarboxylic acid",16,mg,DMF,ml,4,no,,,30 min,microwave vial,microwave,120,deg C,1,hours,with Ethanol,under vacuum ,120,deg C,1,day,yes,MIL-88B (Fe)
S-7,01.02.2024,FeCl3,16,mg,"Benzene-1,4-dicarboxylic acid",16,mg,DMF,ml,4,no,,,30 min,microwave vial,microwave,140,deg C,2,hours,with Ethanol,under vacuum ,120,deg C,1,day,yes,MIL-88B (Fe)
S-8,01.02.2024,FeCl3,16,mg,"Benzene-1,4-dicarboxylic acid",16,mg,DMF,ml,4,NaOH (1 M),μl,100,30 min,glass vial,oven,120,deg C,1,day,with Ethanol,under vacuum ,120,deg C,1,day,no,MIL-88B+MIL101 (mix phases)
S-9,01.02.2024,FeCl3,16,mg,"Benzene-1,4-dicarboxylic acid",16,mg,DMF,ml,4,HCI (1 M),μl,100,30 min,glass vial,oven,120,deg C,1,day,with Ethanol,under vacuum ,120,deg C,1,day,no,MIL-88B+MIL101 (mix phases)
S-10,01.02.2024,FeCl3·6H2O,27,mg,"Benzene-1,4-dicarboxylic acid",16,mg,DMF,ml,4,no,,,30 min,glass vial,oven,60,deg C,1,day,with Ethanol,under vacuum ,120,deg C,1,day,no,MIL-88B+MIL101 (mix phases)
S-11,01.02.2024,FeCl3·6H2O,27,mg,"Benzene-1,4-dicarboxylic acid",16,mg,DMF,ml,4,no,,,30 min,glass vial,oven,80,deg C,1,day,with Ethanol,under vacuum ,120,deg C,1,day,no,MIL-88B+MIL101 (mix phases)
S-12,01.02.2024,FeCl3·6H2O,27,mg,"Benzene-1,4-dicarboxylic acid",16,mg,DMF,ml,4,no,,,30 min,glass vial,oven,100,deg C,1,day,with Ethanol,under vacuum ,120,deg C,1,day,no,MIL-88B+MIL101 (mix phases)
S-13,01.02.2024,FeCl3·6H2O,27,mg,"Benzene-1,4-dicarboxylic acid",16,mg,DMF,ml,4,no,,,30 min,glass vial,oven,120,deg C,1,day,with Ethanol,under vacuum ,120,deg C,1,day,no,MIL-88B+MIL101 (mix phases)
S-14,01.02.2024,FeCl3·6H2O,27,mg,"Benzene-1,4-dicarboxylic acid",16,mg,DMF,ml,4,no,,,30 min,microwave vial,microwave,140,deg C,2,hours,with Ethanol,under vacuum ,120,deg C,1,day,no,MIL-88B+MIL101 (mix phases)
S-15,01.02.2024,FeCl3·6H2O,27,mg,"Benzene-1,4-dicarboxylic acid",16,mg,DMF,ml,4,NaOH (1 M),μl,100,30 min,glass vial,oven,120,deg C,1,day,with Ethanol,under vacuum ,120,deg C,1,day,no,MIL-88B+MIL101 (mix phases)
S-16,01.02.2024,FeCl3·6H2O,27,mg,"Benzene-1,4-dicarboxylic acid",16,mg,DMF,ml,4,HCI (1 M),μl,100,30 min,glass vial,oven,120,deg C,1,day,with Ethanol,under vacuum ,120,deg C,1,day,no,MIL-88B+MIL101 (mix phases)
S-17,01.02.2024,FeCl3·6H2O,270,mg,"Benzene-1,4-dicarboxylic acid",166,mg,DMF,ml,4,no,,,30 min,glass vial,oven,120,deg C,3,day,with Ethanol,under vacuum ,120,deg C,1,day,no,MIL-88B+MIL101 (mix phases)
S-18,01.02.2024,FeCl3·6H2O,270,mg,"Benzene-1,4-dicarboxylic acid",166,mg,DMF,ml,5,no,,,30 min,Teflon-lined autoclave,oven,150,deg C,3,day,with Ethanol,under vacuum ,120,deg C,1,day,yes,MIL-53 (Fe)
S-19,01.02.2024,FeCl3·6H2O,452,mg,"Benzene-1,4-dicarboxylic acid",138,mg,DMF,ml,10,no,,,30 min,Teflon-lined autoclave,oven,110,deg C,1,day,with Ethanol,under vacuum ,120,deg C,1,day,yes,MIL-101 (Fe)
S-20,01.02.2024,FeCl3·6H2O,270,mg,"Benzene-1,4-dicarboxylic acid",166,mg,DMF,ml,10,no,,,30 min,Teflon-lined autoclave,oven,100,deg C,1,day,with Ethanol,under vacuum ,120,deg C,7,day,no,MIL-53 (Fe)+MIL-68 (Fe)
S-21,01.02.2024,FeCl3·6H2O,270,mg,"Benzene-1,4-dicarboxylic acid",332,mg,DMF,ml,10,5M HF, 1M HCl,μl,120+120,30 min,Teflon-lined autoclave,oven,100,deg C,1,day,with Ethanol,under vacuum ,120,deg C,5,day,yes,MIL-68 (Fe)
