Repository: FAIRChemistry/mof-synthesis-data-modeling

# MOCOF-1

This folder contains the MOCOF-1 dataset: crystalline porous frameworks based on double extension of metal–organic and covalent organic linkages.
The original data is in the Sciformation ELN format, which has been cleaned and converted to MOFSY format.

## Extracting data from Sciformation ELN

TODO

## Converting to the MOFSY format

For the conversion to the MOFSY format, see the [data model folder README](../../fairsynthesis_data_model/).

File: data/MOCOF-1/converted/params_from_sciformation.json (part 1 of 4)
{
  "KE-008": {
    "aminoporphyrin_monomer_type": "C44H32N8.Co",
    "aminoporphyrin_monomer_amount_umol": 11.43,
    "aldehyde_monomer_structure": "C10H10O4",
    "aldehyde_monomer_amount_umol": 37.39,
    "water_amount_umol": 4550.5,
    "acid_name": "Acetic acid",
    "acid_pKa_DMSO": 12.6,
    "acid_amount_umol": 716.07,
    "other_additives": "none",
    "solvent_2_name": "o-dichlorobenzene",
    "solvent_2_volume_uL": 500.0,
    "solvent_1_name": "nBuOH",
    "solvent_1_volume_uL": 500.0,
    "solvent_3_name": "none",
    "solvent_3_volume_uL": 0.0,
    "vessel": "microwave vial",
    "degassing": false,
    "temperature_C": 120.0,
    "duration_h": 72.0,
    "workup_with_NaCl": false,
    "activation_with_scCO2": true,
    "MeOH_in_scCO2_activation": false,
    "activation_under_vacuum": false
  },
  "KE-009": {
    "aminoporphyrin_monomer_type": "C44H32N8.Co",
    "aminoporphyrin_monomer_amount_umol": 11.97,
    "aldehyde_monomer_structure": "C10H10O4",
    "aldehyde_monomer_amount_umol": 23.69,
    "water_amount_umol": 4550.5,
    "acid_name": "Acetic acid",
    "acid_pKa_DMSO": 12.6,
    "acid_amount_umol": 716.07,
    "other_additives": "none",
    "solvent_2_name": "o-dichlorobenzene",
    "solvent_2_volume_uL": 500.0,
    "solvent_1_name": "nBuOH",
    "solvent_1_volume_uL": 500.0,
    "solvent_3_name": "none",
    "solvent_3_volume_uL": 0.0,
    "vessel": "microwave vial",
    "degassing": false,
    "temperature_C": 120.0,
    "duration_h": 72.0,
    "workup_with_NaCl": false,
    "activation_with_scCO2": true,
    "MeOH_in_scCO2_activation": false,
    "activation_under_vacuum": false
  },
  "KE-010": {
    "aminoporphyrin_monomer_type": "C44H32N8.Co",
    "aminoporphyrin_monomer_amount_umol": 11.52,
    "aldehyde_monomer_structure": "C10H10O4",
    "aldehyde_monomer_amount_umol": 23.28,
    "water_amount_umol": 4550.5,
    "acid_name": "Acetic acid",
    "acid_pKa_DMSO": 12.6,
    "acid_amount_umol": 716.07,
    "other_additives": "none",
    "solvent_2_name": "o-dichlorobenzene",
    "solvent_2_volume_uL": 500.0,
    "solvent_1_name": "nBuOH",
    "solvent_1_volume_uL": 500.0,
    "solvent_3_name": "none",
    "solvent_3_volume_uL": 0.0,
    "vessel": "microwave vial",
    "degassing": false,
    "temperature_C": 120.0,
    "duration_h": 72.0,
    "workup_with_NaCl": false,
    "activation_with_scCO2": true,
    "MeOH_in_scCO2_activation": false,
    "activation_under_vacuum": false
  },
  "KE-011": {
    "aminoporphyrin_monomer_type": "C44H32N8.Co",
    "aminoporphyrin_monomer_amount_umol": 12.07,
    "aldehyde_monomer_structure": "C10H10O4",
    "aldehyde_monomer_amount_umol": 23.9,
    "water_amount_umol": 4550.5,
    "acid_name": "Acetic acid",
    "acid_pKa_DMSO": 12.6,
    "acid_amount_umol": 716.07,
    "other_additives": "none",
    "solvent_2_name": "o-dichlorobenzene",
    "solvent_2_volume_uL": 500.0,
    "solvent_1_name": "nBuOH",
    "solvent_1_volume_uL": 500.0,
    "solvent_3_name": "none",
    "solvent_3_volume_uL": 0.0,
    "vessel": "microwave vial",
    "degassing": false,
    "temperature_C": 120.0,
    "duration_h": 72.0,
    "workup_with_NaCl": false,
    "activation_with_scCO2": true,
    "MeOH_in_scCO2_activation": false,
    "activation_under_vacuum": false
  },
  "KE-014": {
    "aminoporphyrin_monomer_type": "C44H32N8.Co",
    "aminoporphyrin_monomer_amount_umol": 13.49,
    "aldehyde_monomer_structure": "C10H10O4",
    "aldehyde_monomer_amount_umol": 40.37,
    "water_amount_umol": 4372.92,
    "acid_name": "Acetic acid",
    "acid_pKa_DMSO": 12.6,
    "acid_amount_umol": 720.0,
    "other_additives": "none",
    "solvent_2_name": "o-dichlorobenzene",
    "solvent_2_volume_uL": 500.0,
    "solvent_1_name": "nBuOH",
    "solvent_1_volume_uL": 500.0,
    "solvent_3_name": "none",
    "solvent_3_volume_uL": 0.0,
    "vessel": "microwave vial",
    "degassing": false,
    "temperature_C": 120.0,
    "duration_h": 72.0,
    "workup_with_NaCl": false,
    "activation_with_scCO2": true,
    "MeOH_in_scCO2_activation": false,
    "activation_under_vacuum": false
  },
  "KE-015": {
    "aminoporphyrin_monomer_type": "C44H32N8.Co",
    "aminoporphyrin_monomer_amount_umol": 12.83,
    "aldehyde_monomer_structure": "C10H10O4",
    "aldehyde_monomer_amount_umol": 38.11,
    "water_amount_umol": 4550.5,
    "acid_name": "Acetic acid",
    "acid_pKa_DMSO": 12.6,
    "acid_amount_umol": 716.07,
    "other_additives": "none",
    "solvent_2_name": "o-dichlorobenzene",
    "solvent_2_volume_uL": 500.0,
    "solvent_1_name": "nBuOH",
    "solvent_1_volume_uL": 500.0,
    "solvent_3_name": "none",
    "solvent_3_volume_uL": 0.0,
    "vessel": "microwave vial",
    "degassing": false,
    "temperature_C": 120.0,
    "duration_h": 72.0,
    "workup_with_NaCl": false,
    "activation_with_scCO2": true,
    "MeOH_in_scCO2_activation": false,
    "activation_under_vacuum": false
  },
  "KE-016": {
    "aminoporphyrin_monomer_type": "C44H32N8.Co",
    "aminoporphyrin_monomer_amount_umol": 12.16,
    "aldehyde_monomer_structure": "C10H10O4",
    "aldehyde_monomer_amount_umol": 24.15,
    "water_amount_umol": 4550.5,
    "acid_name": "Acetic acid",
    "acid_pKa_DMSO": 12.6,
    "acid_amount_umol": 716.07,
    "other_additives": "none",
    "solvent_2_name": "o-dichlorobenzene",
    "solvent_2_volume_uL": 500.0,
    "solvent_1_name": "nBuOH",
    "solvent_1_volume_uL": 500.0,
    "solvent_3_name": "none",
    "solvent_3_volume_uL": 0.0,
    "vessel": "microwave vial",
    "degassing": false,
    "temperature_C": 120.0,
    "duration_h": 72.0,
    "workup_with_NaCl": false,
    "activation_with_scCO2": true,
    "MeOH_in_scCO2_activation": false,
    "activation_under_vacuum": false
  },
  "KE-017": {
    "aminoporphyrin_monomer_type": "C44H32N8.Co",
    "aminoporphyrin_monomer_amount_umol": 13.09,
    "aldehyde_monomer_structure": "C10H10O4",
    "aldehyde_monomer_amount_umol": 26.99,
    "water_amount_umol": 4550.5,
    "acid_name": "Acetic acid",
    "acid_pKa_DMSO": 12.6,
    "acid_amount_umol": 716.07,
    "other_additives": "none",
    "solvent_2_name": "o-dichlorobenzene",
    "solvent_2_volume_uL": 500.0,
    "solvent_1_name": "nBuOH",
    "solvent_1_volume_uL": 500.0,
    "solvent_3_name": "none",
    "solvent_3_volume_uL": 0.0,
    "vessel": "microwave vial",
    "degassing": false,
    "temperature_C": 120.0,
    "duration_h": 72.0,
    "workup_with_NaCl": false,
    "activation_with_scCO2": true,
    "MeOH_in_scCO2_activation": false,
    "activation_under_vacuum": false
  },
  "KE-019": {
    "aminoporphyrin_monomer_type": "C44H32N8.Co",
    "aminoporphyrin_monomer_amount_umol": 14.0,
    "aldehyde_monomer_structure": "C10H10O4",
    "aldehyde_monomer_amount_umol": 41.89,
    "water_amount_umol": 4597.23,
    "acid_name": "Acetic acid",
    "acid_pKa_DMSO": 12.6,
    "acid_amount_umol": 723.96,
    "other_additives": "none",
    "solvent_2_name": "o-dichlorobenzene",
    "solvent_2_volume_uL": 526.316,
    "solvent_1_name": "nBuOH",
    "solvent_1_volume_uL": 526.316,
    "solvent_3_name": "none",
    "solvent_3_volume_uL": 0.0,
    "vessel": "microwave vial",
    "degassing": false,
    "temperature_C": 120.0,
    "duration_h": 72.0,
    "workup_with_NaCl": false,
    "activation_with_scCO2": true,
    "MeOH_in_scCO2_activation": false,
    "activation_under_vacuum": false
  },
  "KE-020": {
    "aminoporphyrin_monomer_type": "C44H32N8.Co",
    "aminoporphyrin_monomer_amount_umol": 13.9,
    "aldehyde_monomer_structure": "C10H10O4",
    "aldehyde_monomer_amount_umol": 41.7,
    "water_amount_umol": 4755.79,
    "acid_name": "Acetic acid",
    "acid_pKa_DMSO": 12.6,
    "acid_amount_umol": 748.37,
    "other_additives": "none",
    "solvent_2_name": "o-dichlorobenzene",
    "solvent_2_volume_uL": 522.556,
    "solvent_1_name": "nBuOH",
    "solvent_1_volume_uL": 522.556,
    "solvent_3_name": "none",
    "solvent_3_volume_uL": 0.0,
    "vessel": "microwave vial",
    "degassing": false,
    "temperature_C": 120.0,
    "duration_h": 48.0,
    "workup_with_NaCl": false,
    "activation_with_scCO2": true,
    "MeOH_in_scCO2_activation": false,
    "activation_under_vacuum": false
  },
  "KE-021": {
    "aminoporphyrin_monomer_type": "C44H32N8.Co",
    "aminoporphyrin_monomer_amount_umol": 13.5,
    "aldehyde_monomer_structure": "C10H10O4",
    "aldehyde_monomer_amount_umol": 40.5,
    "water_amount_umol": 4618.93,
    "acid_name": "Acetic acid",
    "acid_pKa_DMSO": 12.6,
    "acid_amount_umol": 726.84,
    "other_additives": "none",
    "solvent_2_name": "o-dichlorobenzene",
    "solvent_2_volume_uL": 507.519,
    "solvent_1_name": "nBuOH",
    "solvent_1_volume_uL": 507.519,
    "solvent_3_name": "none",
    "solvent_3_volume_uL": 0.0,
    "vessel": "microwave vial",
    "degassing": false,
    "temperature_C": 120.0,
    "duration_h": 72.0,
    "workup_with_NaCl": false,
    "activation_with_scCO2": true,
    "MeOH_in_scCO2_activation": false,
    "activation_under_vacuum": false
  },
  "KE-022": {
    "aminoporphyrin_monomer_type": "C44H32N8.Co",
    "aminoporphyrin_monomer_amount_umol": 12.6,
    "aldehyde_monomer_structure": "C10H10O4",
    "aldehyde_monomer_amount_umol": 37.8,
    "water_amount_umol": 4311.0,
    "acid_name": "Acetic acid",
    "acid_pKa_DMSO": 12.6,
    "acid_amount_umol": 678.38,
    "other_additives": "none",
    "solvent_1_name": "1,4-dioxane",
    "solvent_1_volume_uL": 473.684,
    "solvent_2_name": "o-dichlorobenzene",
    "solvent_2_volume_uL": 473.684,
    "solvent_3_name": "none",
    "solvent_3_volume_uL": 0.0,
    "vessel": "microwave vial",
    "degassing": false,
    "temperature_C": 120.0,
    "duration_h": 72.0,
    "workup_with_NaCl": false,
    "activation_with_scCO2": true,
    "MeOH_in_scCO2_activation": false,
    "activation_under_vacuum": false
  },
  "KE-033": {
    "aminoporphyrin_monomer_type": "C120H88N8.Co",
    "aminoporphyrin_monomer_amount_umol": 13.4,
    "aldehyde_monomer_structure": "C10H10O4",
    "aldehyde_monomer_amount_umol": 39.9,
    "water_amount_umol": 4273.03,
    "acid_name": "Acetic acid",
    "acid_pKa_DMSO": 12.6,
    "acid_amount_umol": 720.0,
    "other_additives": "none",
    "solvent_2_name": "o-dichlorobenzene",
    "solvent_2_volume_uL": 500.0,
    "solvent_1_name": "nBuOH",
    "solvent_1_volume_uL": 500.0,
    "solvent_3_name": "none",
    "solvent_3_volume_uL": 0.0,
    "vessel": "microwave vial",
    "degassing": false,
    "temperature_C": 120.0,
    "duration_h": 72.0,
    "workup_with_NaCl": false,
    "activation_with_scCO2": true,
    "MeOH_in_scCO2_activation": false,
    "activation_under_vacuum": false
  },
  "KE-034": {
    "aminoporphyrin_monomer_type": "C120H88N8.Co",
    "aminoporphyrin_monomer_amount_umol": 13.3,
    "aldehyde_monomer_structure": "C10H10O4",
    "aldehyde_monomer_amount_umol": 39.9,
    "water_amount_umol": 4261.93,
    "acid_name": "Acetic acid",
    "acid_pKa_DMSO": 12.6,
    "acid_amount_umol": 720.0,
    "other_additives": "none",
    "solvent_2_name": "o-dichlorobenzene",
    "solvent_2_volume_uL": 500.0,
    "solvent_1_name": "DMAc",
    "solvent_1_volume_uL": 500.0,
    "solvent_3_name": "none",
    "solvent_3_volume_uL": 0.0,
    "vessel": "Schlenk bomb",
    "degassing": true,
    "temperature_C": 120.0,
    "duration_h": 72.0,
    "workup_with_NaCl": false,
    "activation_with_scCO2": true,
    "MeOH_in_scCO2_activation": false,
    "activation_under_vacuum": false
  },
  "KE-035": {
    "aminoporphyrin_monomer_type": "C120H88N8.Co",
    "aminoporphyrin_monomer_amount_umol": 13.3,
    "aldehyde_monomer_structure": "C10H10O4",
    "aldehyde_monomer_amount_umol": 26.6,
    "water_amount_umol": 8512.0,
    "acid_name": "Acetic acid",
    "acid_pKa_DMSO": 12.6,
    "acid_amount_umol": 1440.0,
    "other_additives": "none",
    "solvent_2_name": "o-dichlorobenzene",
    "solvent_2_volume_uL": 1000.0,
    "solvent_1_name": "DMAc",
    "solvent_1_volume_uL": 1000.0,
    "solvent_3_name": "none",
    "solvent_3_volume_uL": 0.0,
    "vessel": "Schlenk bomb",
    "degassing": true,
    "temperature_C": 120.0,
    "duration_h": 72.0,
    "workup_with_NaCl": false,
    "activation_with_scCO2": true,
    "MeOH_in_scCO2_activation": false,
    "activation_under_vacuum": false
  },
  "KE-036": {
    "aminoporphyrin_monomer_type": "C120H88N8.Co",
    "aminoporphyrin_monomer_amount_umol": 13.3,
    "aldehyde_monomer_structure": "C10H10O4",
    "aldehyde_monomer_amount_umol": 26.6,
    "water_amount_umol": 8512.0,
    "acid_name": "Acetic acid",
    "acid_pKa_DMSO": 12.6,
    "acid_amount_umol": 1440.0,
    "other_additives": "none",
    "solvent_2_name": "o-dichlorobenzene",
    "solvent_2_volume_uL": 500.0,
    "solvent_1_name": "DMAc",
    "solvent_1_volume_uL": 500.0,
    "solvent_3_name": "none",
    "solvent_3_volume_uL": 0.0,
    "vessel": "Schlenk bomb",
    "degassing": true,
    "temperature_C": 120.0,
    "duration_h": 72.0,
    "workup_with_NaCl": false,
    "activation_with_scCO2": true,
    "MeOH_in_scCO2_activation": false,
    "activation_under_vacuum": false
  },
  "KE-040": {
    "aminoporphyrin_monomer_type": "C120H88N8.Co",
    "aminoporphyrin_monomer_amount_umol": 13.3,
    "aldehyde_monomer_structure": "C10H10O4",
    "aldehyde_monomer_amount_umol": 26.6,
    "water_amount_umol": 8512.0,
    "acid_name": "Pivalic acid",
    "acid_pKa_DMSO": 13,
    "acid_amount_umol": 1429.55,
    "other_additives": "none",
    "solvent_2_name": "o-dichlorobenzene",
    "solvent_2_volume_uL": 1000.0,
    "solvent_1_name": "DMAc",
    "solvent_1_volume_uL": 1000.0,
    "solvent_3_name": "none",
    "solvent_3_volume_uL": 0.0,
    "vessel": "Schlenk bomb",
    "degassing": true,
    "temperature_C": 120.0,
    "duration_h": 72.0,
    "workup_with_NaCl": false,
    "activation_with_scCO2": true,
    "MeOH_in_scCO2_activation": false,
    "activation_under_vacuum": false
  },
  "KE-041": {
    "aminoporphyrin_monomer_type": "C120H88N8.Co",
    "aminoporphyrin_monomer_amount_umol": 13.3,
    "aldehyde_monomer_structure": "C10H10O4",
    "aldehyde_monomer_amount_umol": 26.6,
    "water_amount_umol": 8512.0,
    "acid_name": "Benzoic acid",
    "acid_pKa_DMSO": 11.0,
    "acid_amount_umol": 1436.4,
    "other_additives": "none",
    "solvent_2_name": "o-dichlorobenzene",
    "solvent_2_volume_uL": 1000.0,
    "solvent_1_name": "DMAc",
    "solvent_1_volume_uL": 1000.0,
    "solvent_3_name": "none",
    "solvent_3_volume_uL": 0.0,
    "vessel": "Schlenk bomb",
    "degassing": true,
    "temperature_C": 120.0,
    "duration_h": 72.0,
    "workup_with_NaCl": false,
    "activation_with_scCO2": true,
    "MeOH_in_scCO2_activation": false,
    "activation_under_vacuum": false
  },
  "KE-042": {
    "aminoporphyrin_monomer_type": "C120H88N8.Co",
    "aminoporphyrin_monomer_amount_umol": 13.3,
    "aldehyde_monomer_structure": "C10H10O4",
    "aldehyde_monomer_amount_umol": 26.6,
    "water_amount_umol": 8512.0,
    "acid_name": "Benzoic acid",
    "acid_pKa_DMSO": 11.0,
    "acid_amount_umol": 1436.4,
    "other_additives": "none",
    "solvent_2_name": "o-dichlorobenzene",
    "solvent_2_volume_uL": 1000.0,
    "solvent_1_name": "DMAc",
    "solvent_1_volume_uL": 1000.0,
    "solvent_3_name": "none",
    "solvent_3_volume_uL": 0.0,
    "vessel": "Schlenk bomb",
    "degassing": true,
    "temperature_C": 120.0,
    "duration_h": 72.0,
    "workup_with_NaCl": false,
    "activation_with_scCO2": true,
    "MeOH_in_scCO2_activation": false,
    "activation_under_vacuum": false
  },
  "KE-044": {
    "aminoporphyrin_monomer_type": "C120H88N8.Co",
    "aminoporphyrin_monomer_amount_umol": 13.52,
    "aldehyde_monomer_structure": "C10H10O4",
    "aldehyde_monomer_amount_umol": 28.12,
    "water_amount_umol": 2394.0,
    "acid_name": "Benzoic acid",
    "acid_pKa_DMSO": 11.0,
    "acid_amount_umol": 399.21,
    "other_additives": "none",
    "solvent_2_name": "o-dichlorobenzene",
    "solvent_2_volume_uL": 333.0,
    "solvent_1_name": "EtOH",
    "solvent_1_volume_uL": 333.0,
    "solvent_3_name": "none",
    "solvent_3_volume_uL": 0.0,
    "vessel": "microwave vial",
    "degassing": true,
    "temperature_C": 120.0,
    "duration_h": 72.0,
    "workup_with_NaCl": false,
    "activation_with_scCO2": true,
    "MeOH_in_scCO2_activation": false,
    "activation_under_vacuum": false
  },
  "KE-045": {
    "aminoporphyrin_monomer_type": "C120H88N8.Co",
    "aminoporphyrin_monomer_amount_umol": 13.3,
    "aldehyde_monomer_structure": "C8H6O2",
    "aldehyde_monomer_amount_umol": 28.71,
    "water_amount_umol": 2394.0,
    "acid_name": "Benzoic acid",
    "acid_pKa_DMSO": 11.0,
    "acid_amount_umol": 393.48,
    "other_additives": "none",
    "solvent_2_name": "o-dichlorobenzene",
    "solvent_2_volume_uL": 333.0,
    "solvent_1_name": "EtOH",
    "solvent_1_volume_uL": 333.0,
    "solvent_3_name": "none",
    "solvent_3_volume_uL": 0.0,
    "vessel": "microwave vial",
    "degassing": true,
    "temperature_C": 120.0,
    "duration_h": 72.0,
    "workup_with_NaCl": false,
    "activation_with_scCO2": true,
    "MeOH_in_scCO2_activation": false,
    "activation_under_vacuum": false
  },
  "KE-046": {
    "aminoporphyrin_monomer_type": "C120H88N8.Co",
    "aminoporphyrin_monomer_amount_umol": 12.99,
    "aldehyde_monomer_structure": "C10H10O4",
    "aldehyde_monomer_amount_umol": 27.04,
    "water_amount_umol": 2394.0,
    "acid_name": "Benzoic acid",
    "acid_pKa_DMSO": 11.0,
    "acid_amount_umol": 397.57,
    "other_additives": "none",
    "solvent_2_name": "mesitylene",
    "solvent_2_volume_uL": 167.0,
    "solvent_1_name": "1,4-dioxane",
    "solvent_1_volume_uL": 500.0,
    "solvent_3_name": "none",
    "solvent_3_volume_uL": 0.0,
    "vessel": "microwave vial",
    "degassing": true,
    "temperature_C": 120.0,
    "duration_h": 72.0,
    "workup_with_NaCl": false,
    "activation_with_scCO2": true,
    "MeOH_in_scCO2_activation": false,
    "activation_under_vacuum": false
  },
  "KE-047": {
    "aminoporphyrin_monomer_type": "C120H88N8.Co",
    "aminoporphyrin_monomer_amount_umol": 13.58,
    "aldehyde_monomer_structure": "C8H6O2",
    "aldehyde_monomer_amount_umol": 27.33,
    "water_amount_umol": 554.94,
    "acid_name": "Scandium triflate",
    "acid_pKa_DMSO": 20,
    "acid_amount_umol": 1.06,
    "other_additives": "none",
    "solvent_2_name": "mesitylene",
    "solvent_2_volume_uL": 167.0,
    "solvent_1_name": "1,4-dioxane",
    "solvent_1_volume_uL": 500.0,
    "solvent_3_name": "none",
    "solvent_3_volume_uL": 0.0,
    "vessel": "microwave vial",
    "degassing": true,
    "temperature_C": 25.0,
    "duration_h": 72.0,
    "workup_with_NaCl": false,
    "activation_with_scCO2": true,
    "MeOH_in_scCO2_activation": false,
    "activation_under_vacuum": false
  },
  "KE-048": {
    "aminoporphyrin_monomer_type": "C120H88N8.Co",
    "aminoporphyrin_monomer_amount_umol": 27.34,
    "aldehyde_monomer_structure": "C10H10O4",
    "aldehyde_monomer_amount_umol": 57.68,
    "water_amount_umol": 4788.0,
    "acid_name": "Benzoic acid",
    "acid_pKa_DMSO": 11.0,
    "acid_amount_umol": 818.05,
    "other_additives": "none",
    "solvent_2_name": "mesitylene",
    "solvent_2_volume_uL": 333.0,
    "solvent_1_name": "1,4-dioxane",
    "solvent_1_volume_uL": 1000.0,
    "solvent_3_name": "none",
    "solvent_3_volume_uL": 0.0,
    "vessel": "microwave vial",
    "degassing": true,
    "temperature_C": 120.0,
    "duration_h": 72.0,
    "workup_with_NaCl": false,
    "activation_with_scCO2": true,
    "MeOH_in_scCO2_activation": false,
    "activation_under_vacuum": false
  },
  "KE-049": {
    "aminoporphyrin_monomer_type": "C120H88N8.Co",
    "aminoporphyrin_monomer_amount_umol": 26.87,
    "aldehyde_monomer_structure": "C8H6O2",
    "aldehyde_monomer_amount_umol": 57.5,
    "water_amount_umol": 4788.0,
    "acid_name": "Benzoic acid",
    "acid_pKa_DMSO": 11.0,
    "acid_amount_umol": 799.23,
    "other_additives": "none",
    "solvent_2_name": "mesitylene",
    "solvent_2_volume_uL": 333.0,
    "solvent_1_name": "1,4-dioxane",
    "solvent_1_volume_uL": 1000.0,
    "solvent_3_name": "none",
    "solvent_3_volume_uL": 0.0,
    "vessel": "microwave vial",
    "degassing": true,
    "temperature_C": 120.0,
    "duration_h": 72.0,
    "workup_with_NaCl": false,
    "activation_with_scCO2": true,
    "MeOH_in_scCO2_activation": false,
    "activation_under_vacuum": false
  },
  "KE-050": {
    "aminoporphyrin_monomer_type": "C120H88N8.Co",
    "aminoporphyrin_monomer_amount_umol": 13.17,
    "aldehyde_monomer_structure": "C10H10O4",
    "aldehyde_monomer_amount_umol": 27.29,
    "water_amount_umol": 2394.0,
    "acid_name": "p-Nitrophenol",
    "acid_pKa_DMSO": 10.8,
    "acid_amount_umol": 409.75,
    "other_additives": "none",
    "solvent_2_name": "mesitylene",
    "solvent_2_volume_uL": 167.0,
    "solvent_1_name": "1,4-dioxane",
    "solvent_1_volume_uL": 500.0,
    "solvent_3_name": "none",
    "solvent_3_volume_uL": 0.0,
    "vessel": "microwave vial",
    "degassing": true,
    "temperature_C": 120.0,
    "duration_h": 72.0,
    "workup_with_NaCl": false,
    "activation_with_scCO2": true,
    "MeOH_in_scCO2_activation": false,
    "activation_under_vacuum": false
  },
  "KE-051": {
    "aminoporphyrin_monomer_type": "C120H88N8.Co",
    "aminoporphyrin_monomer_amount_umol": 13.11,
    "aldehyde_monomer_structure": "C10H10O4",
    "aldehyde_monomer_amount_umol": 27.71,
    "water_amount_umol": 2394.0,
    "acid_name": "Scandium triflate",
    "acid_pKa_DMSO": 20,
    "acid_amount_umol": 1.08,
    "other_additives": "none",
    "solvent_2_name": "mesitylene",
    "solvent_2_volume_uL": 167.0,
    "solvent_1_name": "1,4-dioxane",
    "solvent_1_volume_uL": 500.0,
    "solvent_3_name": "none",
    "solvent_3_volume_uL": 0.0,
    "vessel": "microwave vial",
    "degassing": true,
    "temperature_C": 120.0,
    "duration_h": 72.0,
    "workup_with_NaCl": false,
    "activation_with_scCO2": true,
    "MeOH_in_scCO2_activation": false,
    "activation_under_vacuum": false
  },
  "KE-052": {
    "aminoporphyrin_monomer_type": "C120H88N8.Co",
    "aminoporphyrin_monomer_amount_umol": 13.3,
    "aldehyde_monomer_structure": "C10H10O4",
    "aldehyde_monomer_amount_umol": 26.6,
    "water_amount_umol": 2391.79,
    "acid_name": "p-Nitrophenol",
    "acid_pKa_DMSO": 10.8,
    "acid_amount_umol": 400.4,
    "other_additives": "none",
    "solvent_2_name": "mesitylene",
    "solvent_2_volume_uL": 167.0,
    "solvent_1_name": "1,4-dioxane",
    "solvent_1_volume_uL": 500.0,
    "solvent_3_name": "none",
    "solvent_3_volume_uL": 0.0,
    "vessel": "microwave vial",
    "degassing": false,
    "temperature_C": 120.0,
    "duration_h": 72.0,
    "workup_with_NaCl": false,
    "activation_with_scCO2": true,
    "MeOH_in_scCO2_activation": false,
    "activation_under_vacuum": false
  },
  "KE-053": {
    "aminoporphyrin_monomer_type": "C120H88N8.Co",
    "aminoporphyrin_monomer_amount_umol": 13.06,
    "aldehyde_monomer_structure": "C8H6O2",
    "aldehyde_monomer_amount_umol": 29.37,
    "water_amount_umol": 2394.0,
    "acid_name": "p-Nitrophenol",
    "acid_pKa_DMSO": 10.8,
    "acid_amount_umol": 393.93,
    "other_additives": "none",
    "solvent_2_name": "mesitylene",
    "solvent_2_volume_uL": 167.0,
    "solvent_1_name": "1,4-dioxane",
    "solvent_1_volume_uL": 500.0,
    "solvent_3_name": "none",
    "solvent_3_volume_uL": 0.0,
    "vessel": "microwave vial",
    "degassing": true,
    "temperature_C": 120.0,
    "duration_h": 72.0,
    "workup_with_NaCl": false,
    "activation_with_scCO2": true,
    "MeOH_in_scCO2_activation": false,
    "activation_under_vacuum": false
  },
  "KE-059": {
    "aminoporphyrin_monomer_type": "C120H88N8.Co",
    "aminoporphyrin_monomer_amount_umol": 13.06,
    "aldehyde_monomer_structure": "C8H6O2",
    "aldehyde_monomer_amount_umol": 29.52,
    "water_amount_umol": 2394.0,
    "acid_name": "p-Nitrophenol",
    "acid_pKa_DMSO": 10.8,
    "acid_amount_umol": 400.4,
    "other_additives": "none",
    "solvent_2_name": "mesitylene",
    "solvent_2_volume_uL": 167.0,
    "solvent_1_name": "1,4-dioxane",
    "solvent_1_volume_uL": 500.0,
    "solvent_3_name": "none",
    "solvent_3_volume_uL": 0.0,
    "vessel": "microwave vial",
    "degassing": true,
    "temperature_C": 120.0,
    "duration_h": 120.0,
    "workup_with_NaCl": false,
    "activation_with_scCO2": true,
    "MeOH_in_scCO2_activation": false,
    "activation_under_vacuum": false
  },
  "KE-060": {
    "aminoporphyrin_monomer_type": "C120H88N8.Co",
    "aminoporphyrin_monomer_amount_umol": 13.06,
    "aldehyde_monomer_structure": "C8H6O2",
    "aldehyde_monomer_amount_umol": 27.73,
    "water_amount_umol": 2394.0,
    "acid_name": "p-Nitrophenol",
    "acid_pKa_DMSO": 10.8,
    "acid_amount_umol": 402.56,
    "other_additives": "none",
    "solvent_2_name": "mesitylene",
    "solvent_2_volume_uL": 167.0,
    "solvent_1_name": "1,4-dioxane",
    "solvent_1_volume_uL": 500.0,
    "solvent_3_name": "none",
    "solvent_3_volume_uL": 0.0,
    "vessel": "microwave vial",
    "degassing": true,
    "temperature_C": 120.0,
    "duration_h": 48.0,
    "workup_with_NaCl": false,
    "activation_with_scCO2": true,
    "MeOH_in_scCO2_activation": false,
    "activation_under_vacuum": false
  },
  "KE-061": {
    "aminoporphyrin_monomer_type": "C120H88N8.Co",
    "aminoporphyrin_monomer_amount_umol": 13.06,
    "aldehyde_monomer_structure": "C8H6O2",
    "aldehyde_monomer_amount_umol": 29.6,
    "water_amount_umol": 2394.0,
    "acid_name": "p-Nitrophenol",
    "acid_pKa_DMSO": 10.8,
    "acid_amount_umol": 797.93,
    "other_additives": "none",
    "solvent_2_name": "mesitylene",
    "solvent_2_volume_uL": 333.0,
    "solvent_1_name": "1,4-dioxane",
    "solvent_1_volume_uL": 1000.0,
    "solvent_3_name": "none",
    "solvent_3_volume_uL": 0.0,
    "vessel": "microwave vial",
    "degassing": true,
    "temperature_C": 120.0,
    "duration_h": 120.0,
    "workup_with_NaCl": false,
    "activation_with_scCO2": true,
    "MeOH_in_scCO2_activation": false,
    "activation_under_vacuum": false
  },
  "KE-062": {
    "aminoporphyrin_monomer_type": "C120H88N8.Co",
    "aminoporphyrin_monomer_amount_umol": 12.71,
    "aldehyde_monomer_structure": "C8H6O2",
    "aldehyde_monomer_amount_umol": 28.33,
    "water_amount_umol": 2394.0,
    "acid_name": "p-Nitrophenol",
    "acid_pKa_DMSO": 10.8,
    "acid_amount_umol": 406.87,
    "other_additives": "none",
    "solvent_2_name": "o-dichlorobenzene",
    "solvent_2_volume_uL": 333.0,
    "solvent_1_name": "EtOH",
    "solvent_1_volume_uL": 333.0,
    "solvent_3_name": "none",
    "solvent_3_volume_uL": 0.0,
    "vessel": "microwave vial",
    "degassing": true,
    "temperature_C": 120.0,
    "duration_h": 120.0,
    "workup_with_NaCl": false,
    "activation_with_scCO2": true,
    "MeOH_in_scCO2_activation": false,
    "activation_under_vacuum": false
  },
  "KE-063": {
    "aminoporphyrin_monomer_type": "C120H88N8.Co",
    "aminoporphyrin_monomer_amount_umol": 13.06,
    "aldehyde_monomer_structure": "C8H6O2",
    "aldehyde_monomer_amount_umol": 29.67,
    "water_amount_umol": 2394.0,
    "acid_name": "p-Nitrophenol",
    "acid_pKa_DMSO": 10.8,
    "acid_amount_umol": 403.28,
    "other_additives": "none",
    "solvent_2_name": "o-dichlorobenzene",
    "solvent_2_volume_uL": 167.0,
    "solvent_1_name": "1,4-dioxane",
    "solvent_1_volume_uL": 500.0,
    "solvent_3_name": "none",
    "solvent_3_volume_uL": 0.0,
    "vessel": "microwave vial",
    "degassing": true,
    "temperature_C": 120.0,
    "duration_h": 120.0,
    "workup_with_NaCl": false,
    "activation_with_scCO2": true,
    "MeOH_in_scCO2_activation": false,
    "activation_under_vacuum": false
  },
  "KE-064": {
    "aminoporphyrin_monomer_type": "C120H88N8.Co",
    "aminoporphyrin_monomer_amount_umol": 13.3,
    "aldehyde_monomer_structure": "C8H6O2",
    "aldehyde_monomer_amount_umol": 13.88,
    "water_amount_umol": 2394.0,
    "acid_name": "p-Nitrophenol",
    "acid_pKa_DMSO": 10.8,
    "acid_amount_umol": 408.31,
    "other_additives": "none",
    "solvent_2_name": "mesitylene",
    "solvent_2_volume_uL": 167.0,
    "solvent_1_name": "1,4-dioxane",
    "solvent_1_volume_uL": 500.0,
    "solvent_3_name": "none",
    "solvent_3_volume_uL": 0.0,
    "vessel": "Schlenk bomb",
    "degassing": true,
    "temperature_C": 120.0,
    "duration_h": 120.0,
    "workup_with_NaCl": false,
    "activation_with_scCO2": true,
    "MeOH_in_scCO2_activation": false,
    "activation_under_vacuum": false
  },
  "KE-065": {
    "aminoporphyrin_monomer_type": "C120H88N8.Co",
    "aminoporphyrin_monomer_amount_umol": 13.3,
    "aldehyde_monomer_structure": "C8H6O2",
    "aldehyde_monomer_amount_umol": 26.89,
    "water_amount_umol": 2394.0,
    "acid_name": "p-Nitrophenol",
    "acid_pKa_DMSO": 10.8,
    "acid_amount_umol": 201.28,
    "other_additives": "none",
    "solvent_2_name": "mesitylene",
    "solvent_2_volume_uL": 167.0,
    "solvent_1_name": "1,4-dioxane",
    "solvent_1_volume_uL": 500.0,
    "solvent_3_name": "none",
    "solvent_3_volume_uL": 0.0,
    "vessel": "Schlenk bomb",
    "degassing": true,
    "temperature_C": 120.0,
    "duration_h": 120.0,
    "workup_with_NaCl": false,
    "activation_with_scCO2": true,
    "MeOH_in_scCO2_activation": false,
    "activation_under_vacuum": false
  },
  "KE-067": {
    "aminoporphyrin_monomer_type": "C120H88N8.Co",
    "aminoporphyrin_monomer_amount_umol": 12.93,
    "aldehyde_monomer_structure": "C8H6O2",
    "aldehyde_monomer_amount_umol": 27.14,
    "water_amount_umol": 1197.0,
    "acid_name": "p-Nitrophenol",
    "acid_pKa_DMSO": 10.8,
    "acid_amount_umol": 406.15,
    "other_additives": "none",
    "solvent_2_name": "o-dichlorobenzene",
    "solvent_2_volume_uL": 167.0,
    "solvent_1_name": "1,4-dioxane",
    "solvent_1_volume_uL": 500.0,
    "solvent_3_name": "none",
    "solvent_3_volume_uL": 0.0,
    "vessel": "Schlenk bomb",
    "degassing": true,
    "temperature_C": 120.0,
    "duration_h": 72.0,
    "workup_with_NaCl": false,
    "activation_with_scCO2": true,
    "MeOH_in_scCO2_activation": false,
    "activation_under_vacuum": false
  },
  "KE-068": {
    "aminoporphyrin_monomer_type": "C120H88N8.Co",
    "aminoporphyrin_monomer_amount_umol": 12.93,
    "aldehyde_monomer_structure": "C8H6O2",
    "aldehyde_monomer_amount_umol": 27.14,
    "water_amount_umol": 1197.0,
    "acid_name": "p-Nitrophenol",
    "acid_pKa_DMSO": 10.8,
    "acid_amount_umol": 819.49,
    "other_additives": "none",
    "solvent_2_name": "o-dichlorobenzene",
    "solvent_2_volume_uL": 167.0,
    "solvent_1_name": "1,4-dioxane",
    "solvent_1_volume_uL": 500.0,
    "solvent_3_name": "none",
    "solvent_3_volume_uL": 0.0,
    "vessel": "Schlenk bomb",
    "degassing": true,
    "temperature_C": 120.0,
    "duration_h": 72.0,
    "workup_with_NaCl": false,
    "activation_with_scCO2": true,
    "MeOH_in_scCO2_activation": false,
    "activation_under_vacuum": false
  },
  "KE-069": {
    "aminoporphyrin_monomer_type": "C120H88N8.Co",
    "aminoporphyrin_monomer_amount_umol": 12.93,
    "aldehyde_monomer_structure": "C8H6O2",
    "aldehyde_monomer_amount_umol": 27.14,
    "water_amount_umol": 598.5,
    "acid_name": "p-Nitrophenol",
    "acid_pKa_DMSO": 10.8,
    "acid_amount_umol": 812.3,
    "other_additives": "none",
    "solvent_2_name": "o-dichlorobenzene",
    "solvent_2_volume_uL": 167.0,
    "solvent_1_name": "1,4-dioxane",
    "solvent_1_volume_uL": 500.0,
    "solvent_3_name": "none",
    "solvent_3_volume_uL": 0.0,
    "vessel": "Schlenk bomb",
    "degassing": true,
    "temperature_C": 120.0,
    "duration_h": 72.0,
    "workup_with_NaCl": false,
    "activation_with_scCO2": true,
    "MeOH_in_scCO2_activation": false,
    "activation_under_vacuum": false
  },
  "KE-070": {
    "aminoporphyrin_monomer_type": "C120H88N8.Co",
    "aminoporphyrin_monomer_amount_umol": 13.3,
    "aldehyde_monomer_structure": "C8H6O2",
    "aldehyde_monomer_amount_umol": 39.97,
    "water_amount_umol": 1197.0,
    "acid_name": "p-Nitrophenol",
    "acid_pKa_DMSO": 10.8,
    "acid_amount_umol": 819.49,
    "other_additives": "none",
    "solvent_2_name": "o-dichlorobenzene",
    "solvent_2_volume_uL": 167.0,
    "solvent_1_name": "1,4-dioxane",
    "solvent_1_volume_uL": 500.0,
    "solvent_3_name": "none",
    "solvent_3_volume_uL": 0.0,
    "vessel": "Schlenk bomb",
    "degassing": true,
    "temperature_C": 120.0,
    "duration_h": 72.0,
    "workup_with_NaCl": false,
    "activation_with_scCO2": true,
    "MeOH_in_scCO2_activation": false,
    "activation_under_vacuum": false
  },
  "KE-073": {
    "aminoporphyrin_monomer_type": "C120H88N8.Co",
    "aminoporphyrin_monomer_amount_umol": 12.93,
    "aldehyde_monomer_structure": "C8H6O2",
    "aldehyde_monomer_amount_umol": 28.18,
    "water_amount_umol": 2394.0,
    "acid_name": "p-Nitrophenol",
    "acid_pKa_DMSO": 10.8,
    "acid_amount_umol": 421.97,
    "other_additives": "none",
    "solvent_2_name": "o-dichlorobenzene",
    "solvent_2_volume_uL": 167.0,
    "solvent_1_name": "1,4-dioxane",
    "solvent_1_volume_uL": 500.0,
    "solvent_3_name": "none",
    "solvent_3_volume_uL": 0.0,
    "vessel": "microwave vial",
    "degassing": true,
    "temperature_C": 120.0,
    "duration_h": 72.0,
    "workup_with_NaCl": false,
    "activation_with_scCO2": true,
    "MeOH_in_scCO2_activation": false,
    "activation_under_vacuum": false
  },
  "KE-075": {
    "aminoporphyrin_monomer_type": "C120H88N8.Co",
    "aminoporphyrin_monomer_amount_umol": 12.93,
    "aldehyde_monomer_structure": "C8H6O2",
    "aldehyde_monomer_amount_umol": 29.97,
    "water_amount_umol": 598.5,
    "acid_name": "p-Nitrophenol",
    "acid_pKa_DMSO": 10.8,
    "acid_amount_umol": 805.11,
    "other_additives": "none",
    "solvent_2_name": "o-dichlorobenzene",
    "solvent_2_volume_uL": 167.0,
    "solvent_1_name": "1,4-dioxane",
    "solvent_1_volume_uL": 500.0,
    "solvent_3_name": "none",
    "solvent_3_volume_uL": 0.0,
    "vessel": "Schlenk bomb",
    "degassing": true,
    "temperature_C": 120.0,
    "duration_h": 72.0,
    "workup_with_NaCl": false,
    "activation_with_scCO2": true,
    "MeOH_in_scCO2_activation": false,
    "activation_under_vacuum": false
  },
  "KE-076": {
    "aminoporphyrin_monomer_type": "C120H88N8.Co",
    "aminoporphyrin_monomer_amount_umol": 13.3,
    "aldehyde_monomer_structure": "C10H10O4",
    "aldehyde_monomer_amount_umol": 27.91,
    "water_amount_umol": 1197.0,
    "acid_name": "Pivalic acid",
    "acid_pKa_DMSO": 13,
    "acid_amount_umol": 822.48,
    "other_additives": "none",
    "solvent_2_name": "o-dichlorobenzene",
    "solvent_2_volume_uL": 167.0,
    "solvent_1_name": "1,4-dioxane",
    "solvent_1_volume_uL": 500.0,
    "solvent_3_name": "none",
    "solvent_3_volume_uL": 0.0,
    "vessel": "Schlenk bomb",
    "degassing": true,
    "temperature_C": 120.0,
    "duration_h": 72.0,
    "workup_with_NaCl": false,
    "activation_with_scCO2": true,
    "MeOH_in_scCO2_activation": false,
    "activation_under_vacuum": false
  },
  "KE-081": {
    "aminoporphyrin_monomer_type": "C120H88N8.Co",
    "aminoporphyrin_monomer_amount_umol": 12.81,
    "aldehyde_monomer_structure": "C8H6O2",
    "aldehyde_monomer_amount_umol": 29.26,
    "water_amount_umol": 2394.0,
    "acid_name": "p-Nitrophenol",
    "acid_pKa_DMSO": 10.8,
    "acid_amount_umol": 405.43,
    "other_additives": "none",
    "solvent_2_name": "mesitylene",
    "solvent_2_volume_uL": 133.0,
    "solvent_1_name": "1,4-dioxane",
    "solvent_1_volume_uL": 533.0,
    "solvent_3_name": "none",
    "solvent_3_volume_uL": 0.0,
    "vessel": "microwave vial",
    "degassing": true,
    "temperature_C": 120.0,
    "duration_h": 72.0,
    "workup_with_NaCl": false,
    "activation_with_scCO2": true,
    "MeOH_in_scCO2_activation": false,
    "activation_under_vacuum": false
  },
  "KE-082": {
    "aminoporphyrin_monomer_type": "C120H88N8.Co",
    "aminoporphyrin_monomer_amount_umol": 12.76,
    "aldehyde_monomer_structure": "C8H6O2",
    "aldehyde_monomer_amount_umol": 29.26,
    "water_amount_umol": 2394.0,
    "acid_name": "p-Nitrophenol",
    "acid_pKa_DMSO": 10.8,
    "acid_amount_umol": 199.12,
    "other_additives": "none",
    "solvent_2_name": "nitrobenzene",
    "solvent_2_volume_uL": 83.3,
    "solvent_1_name": "1,4-dioxane",
    "solvent_1_volume_uL": 250.0,
    "solvent_3_name": "none",
    "solvent_3_volume_uL": 0.0,
    "vessel": "Schlenk bomb",
    "degassing": true,
    "temperature_C": 120.0,
    "duration_h": 72.0,
    "workup_with_NaCl": false,
    "activation_with_scCO2": true,
    "MeOH_in_scCO2_activation": false,
    "activation_under_vacuum": false
  },
  "KE-083": {
    "aminoporphyrin_monomer_type": "C120H88N8.Co",
    "aminoporphyrin_monomer_amount_umol": 13.17,
    "aldehyde_monomer_structure": "C8H6O2",
    "aldehyde_monomer_amount_umol": 26.6,
    "water_amount_umol": 1197.0,
    "acid_name": "Benzoic acid",
    "acid_pKa_DMSO": 11.0,
    "acid_amount_umol": 811.5,
    "other_additives": "none",
    "solvent_2_name": "o-dichlorobenzene",
    "solvent_2_volume_uL": 167.0,
    "solvent_1_name": "1,4-dioxane",
    "solvent_1_volume_uL": 500.0,
    "solvent_3_name": "none",
    "solvent_3_volume_uL": 0.0,
    "vessel": "Schlenk bomb",
    "degassing": true,
    "temperature_C": 120.0,
    "duration_h": 72.0,
    "workup_with_NaCl": false,
    "activation_with_scCO2": true,
    "MeOH_in_scCO2_activation": false,
    "activation_under_vacuum": false
  },
  "KE-084": {
    "aminoporphyrin_monomer_type": "C120H88N8.Co",
    "aminoporphyrin_monomer_amount_umol": 13.17,
    "aldehyde_monomer_structure": "C8H6O2",
    "aldehyde_monomer_amount_umol": 26.6,
    "water_amount_umol": 1197.0,
    "acid_name": "Benzoic acid",
    "acid_pKa_DMSO": 11.0,
    "acid_amount_umol": 798.0,
    "other_additives": "none",
    "solvent_2_name": "o-dichlorobenzene",
    "solvent_2_volume_uL": 167.0,
    "solvent_1_name": "1,4-dioxane",
    "solvent_1_volume_uL": 500.0,
    "solvent_3_name": "none",
    "solvent_3_volume_uL": 0.0,
    "vessel": "Schlenk bomb",
    "degassing": false,
    "temperature_C": 120.0,
    "duration_h": 72.0,
    "workup_with_NaCl": false,
    "activation_with_scCO2": true,
    "MeOH_in_scCO2_activation": false,
    "activation_under_vacuum": false
  },
  "KE-085": {
    "aminoporphyrin_monomer_type": "C120H88N8.Co",
    "aminoporphyrin_monomer_amount_umol": 12.87,
    "aldehyde_monomer_structure": "C8H6O2",
    "aldehyde_monomer_amount_umol": 28.03,
    "water_amount_umol": 2394.0,
    "acid_name": "p-Nitrophenol",
    "acid_pKa_DMSO": 10.8,
    "acid_amount_umol": 407.59,
    "other_additives": "none",
    "solvent_2_name": "mesitylene",
    "solvent_2_volume_uL": 167.0,
    "solvent_1_name": "1,4-dioxane",
    "solvent_1_volume_uL": 500.0,
    "solvent_3_name": "none",
    "solvent_3_volume_uL": 0.0,
    "vessel": "microwave vial",
    "degassing": true,
    "temperature_C": 120.0,
    "duration_h": 72.0,
    "workup_with_NaCl": false,
    "activation_with_scCO2": true,
    "MeOH_in_scCO2_activation": false,
    "activation_under_vacuum": false
  },
  "KE-086": {
    "aminoporphyrin_monomer_type": "C120H88N8.Co",
    "aminoporphyrin_monomer_amount_umol": 38.74,
    "aldehyde_monomer_structure": "C8H6O2",
    "aldehyde_monomer_amount_umol": 89.47,
    "water_amount_umol": 7200.0,
    "acid_name": "p-Nitrophenol",
    "acid_pKa_DMSO": 10.8,
    "acid_amount_umol": 1186.11,
    "other_additives": "none",
    "solvent_2_name": "mesitylene",
    "solvent_2_volume_uL": 500.0,
    "solvent_1_name": "1,4-dioxane",
    "solvent_1_volume_uL": 1500.0,
    "solvent_3_name": "none",
    "solvent_3_volume_uL": 0.0,
    "vessel": "microwave vial",
    "degassing": true,
    "temperature_C": 120.0,
    "duration_h": 72.0,
    "workup_with_NaCl": false,
    "activation_with_scCO2": true,
    "MeOH_in_scCO2_activation": false,
    "activation_under_vacuum": false
  },
