Repository: FAIRChemistry/mof-synthesis-data-modeling

# MOCOF-1

This folder contains the MOCOF-1 dataset: crystalline porous frameworks based on double extension of metal–organic and covalent organic linkages.
The original data is in the Sciformation ELN format, which has been cleaned and converted to MOFSY format.

## Extracting data from Sciformation ELN

TODO

## Converting to the MOFSY format

For the conversion to the MOFSY format, see the [data model folder README](../../fairsynthesis_data_model/).

File: data/MOCOF-1/converted/sciformation_eln_enriched.json (part 1 of 46)
{
  "experiments": [
    {
      "@id": 1,
      "creator": "endo",
      "duration": "72",
      "durationUnit": "h",
      "nrInLabJournal": 8,
      "observationText": "<p><span style=\"text-decoration: underline; font-family: inherit; font-size: inherit;\">Ref. SVG-031 (82% yield), SVG-xxx (XRD peak becomes broad when Co impurities are included in Co(tapp))</span></p><p><strong><span style=\"font-family: inherit; font-size: inherit;\">Conclusions<br></span></strong><span style=\"font-family: inherit; font-size: inherit;\">Rapid stirring caused solids going onto the wall above surface.</span></p><p><strong><span style=\"font-family: inherit; font-size: inherit;\">XRD<br></span></strong><span style=\"font-family: inherit; font-size: inherit;\">(8-11) No signals</span></p><p><strong><span style=\"font-family: inherit; font-size: inherit;\">Miscibility<br></span></strong><span style=\"font-family: inherit; font-size: inherit;\">DCB/nBuOH/AcOH/H2O: separated</span></p><p><strong><span style=\"font-family: inherit; font-size: inherit;\">Appearance<br></span></strong><span style=\"font-family: inherit; font-size: inherit;\">Before heating: dark green-brown susp.<br>After heating:\u00a0All; dark red soln. + dark solids above. KE9; + purple solids at immersed wall<br>Soxhlet extract with MeOH: Pale yellow<br>Final solids: Dark brown</span></p>",
      "reactionComponents": [
        {
          "amount": 1.1425054105011e-05,
          "amountUnit": "\u00b5mol",
          "concentrationUnit": "%",
          "empFormula": "C44H32CoN8",
          "inchi": "InChI=1S/C44H32N8.Co/c45-29-9-1-25(2-10-29)41-33-17-19-35(49-33)42(26-3-11-30(46)12-4-26)37-21-23-39(51-37)44(28-7-15-32(48)16-8-28)40-24-22-38(52-40)43(36-20-18-34(41)50-36)27-5-13-31(47)14-6-27;/h1-24H,45-48H2;/q-2;+4/b41-33-,41-34-,42-35-,42-37-,43-36-,43-38-,44-39-,44-40-;",
          "inchiKey": "BWGKJKZJQMCDEJ-DAJBKUBHSA-N",
          "labNotebookEntryAndRole": "KE-008-A",
          "mass": 0.00836,
          "massUnit": "g",
          "moleculeName": "KE-006",
          "mw": 731.7252000000003,
          "rxnRole": "reactant",
          "smiles": "[Co++++].Nc1ccc(cc1)C=1C=2C=CC(N2)=C(c2ccc(N)cc2)c2ccc([N-]2)C(c2ccc(N)cc2)=c2ccc([N-]2)=C(c2ccc(N)cc2)C=2C=CC1N2",
          "smilesStereo": "[Co++++].Nc1ccc(cc1)C=1C=2C=CC(N2)=C(c2ccc(N)cc2)c2ccc([N-]2)C(c2ccc(N)cc2)=c2ccc([N-]2)=C(c2ccc(N)cc2)C=2C=CC1N2",
          "volumeUnit": "ml"
        },
        {
          "amount": 3.7387990524255845e-05,
          "amountUnit": "\u00b5mol",
          "concentrationUnit": "%",
          "density20": 1.207,
          "empFormula": "C10H10O4",
          "inchi": "InChI=1S/C10H10O4/c1-13-9-3-8(6-12)10(14-2)4-7(9)5-11/h3-6H,1-2H3",
          "inchiKey": "YSIIHTHHMPYKFP-UHFFFAOYSA-N",
          "labNotebookEntryAndRole": "KE-008-B",
          "mass": 0.00726,
          "massUnit": "g",
          "moleculeName": "2,5-Dimethoxybenzene-1,4-dicarboxaldehyde",
          "mw": 194.18,
          "rxnRole": "reactant",
          "smiles": "COc1cc(C=O)c(OC)cc1C=O",
          "smilesStereo": "COc1cc(C=O)c(OC)cc1C=O",
          "volume": 0.0060149130074565035,
          "volumeUnit": "ml"
        },
        {
          "amount": 0.005464112250404749,
          "concentrationUnit": "%",
          "density20": 0.81,
          "empFormula": "C4H10O",
          "inchi": "InChI=1S/C4H10O/c1-2-3-4-5/h5H,2-4H2,1H3",
          "inchiKey": "LRHPLDYGYMQRHN-UHFFFAOYSA-N",
          "labNotebookEntryAndRole": "KE-008-S0",
          "mass": 0.405,
          "massUnit": "g",
          "moleculeName": "nBuOH",
          "mw": 74.12,
          "rxnRole": "solvent",
          "smiles": "CCCCO",
          "smilesStereo": "CCCCO",
          "volume": 0.5,
          "volumeUnit": "\u00b5l"
        },
        {
          "amount": 0.0044421768707483,
          "concentrationUnit": "mol/l",
          "density20": 1.306,
          "empFormula": "C6H4Cl2",
          "inchi": "InChI=1S/C6H4Cl2/c7-5-3-1-2-4-6(5)8/h1-4H",
          "inchiKey": "RFFLAFLAYFXFSW-UHFFFAOYSA-N",
          "labNotebookEntryAndRole": "KE-008-S1",
          "mass": 0.653,
          "massUnit": "g",
          "moleculeName": "oDCB",
          "mw": 147.0,
          "rxnRole": "solvent",
          "smiles": "Clc1ccccc1Cl",
          "smilesStereo": "Clc1ccccc1Cl",
          "volume": 0.5,
          "volumeUnit": "\u00b5l"
        },
        {
          "amount": 0.0007160699417152374,
          "concentrationUnit": "mol/l",
          "density20": 1.0,
          "empFormula": "C2H4O2",
          "inchi": "InChI=1S/C2H4O2/c1-2(3)4/h1H3,(H,3,4)",
          "inchiKey": "QTBSBXVTEAMEQO-UHFFFAOYSA-N",
          "labNotebookEntryAndRole": "KE-008-S2",
          "mass": 0.043000000000000003,
          "massUnit": "g",
          "moleculeName": "CH3COOH",
          "mw": 60.05,
          "rxnRole": "acid",
          "smiles": "CC(=O)[O-].[H+]",
          "smilesStereo": "CC(=O)[O-].[H+]",
          "volume": 0.043000000000000003,
          "volumeUnit": "\u00b5l"
        },
        {
          "amount": 0.004550499445061044,
          "concentrationUnit": "%",
          "density20": 1.0,
          "empFormula": "H2O",
          "inchi": "InChI=1S/H2O/h1H2",
          "inchiKey": "XLYOFNOQVPJJNP-UHFFFAOYSA-N",
          "labNotebookEntryAndRole": "KE-008-S3",
          "mass": 0.082,
          "massUnit": "g",
          "moleculeName": "H2O",
          "mw": 18.02,
          "rxnRole": "catalyst",
          "smiles": "O",
          "smilesStereo": "O",
          "volume": 0.082,
          "volumeUnit": "\u00b5l"
        },
        {
          "amount": 1.1699999999999998e-05,
          "amountUnit": "\u00b5mol",
          "concentrationUnit": "%",
          "empFormula": "C64H44CoN8O4",
          "inchi": "InChI=1S/C64H44N8O4.Co/c1-37-31-59(75-5)43(33-57(37)73-3)35-67-47-19-11-41(12-20-47)63-53-27-25-51(70-53)61(39-7-15-45(65)16-8-39)49-23-24-50(69-49)62(40-9-17-46(66)18-10-40)52-26-28-54(71-52)64(56-30-29-55(63)72-56)42-13-21-48(22-14-42)68-36-44-34-58(74-4)38(2)32-60(44)76-6;/h1-2,7-36H,3-6H3;/q-2;+4/b61-49-,61-51-,62-50-,62-52-,63-53-,63-55-,64-54-,64-56-,67-35+,68-36+;",
          "inchiKey": "ONUPMYNOUUAMIY-IGWVINBPSA-N",
          "labNotebookEntryAndRole": "KE-008-1",
          "mass": 0.008740000000000001,
          "massUnit": "g",
          "moleculeName": "Co(tapp)-DMTA COF",
          "mw": 1048.03808,
          "rxnRole": "product",
          "smiles": "[Co++++].COc1c=c(C=Nc2=cc=c(c=c2)C2=C3C=CC(=N3)[C----](c3=cc=c(N=Cc4=cc(OC)=c([CH++])c=c4OC)c=c3)=c3=ccc(=[N-]3)C(c3=cc=c(N)c=c3)=C3=CC:C(=N3)C(c3=cc=c(N)c=c3)=c3=ccc2=[N-]3)c(OC)=cc1[CH++]",
          "smilesStereo": "[Co++++].COc1c=c(C=Nc2=cc=c(c=c2)C2=C3C=CC(=N3)[C----](c3=cc=c(N=Cc4=cc(OC)=c([CH++])c=c4OC)c=c3)=c3=ccc(=[N-]3)C(c3=cc=c(N)c=c3)=C3=CC:C(=N3)C(c3=cc=c(N)c=c3)=c3=ccc2=[N-]3)c(OC)=cc1[CH++]"
        }
      ],
      "reactionStartedWhen": "2021-12-09T17:50:43",
      "realizationText": "<p style=\"text-align: left;\"><span style=\"text-decoration: underline; font-family: inherit; font-size: inherit;\">Ref. SVG-031 (40 \u00b5mol, no stirring), YAO-xxx (25 \u00b5mol)</span></p><p><strong>4 mL microwave vial + stir bar</strong><br>Co(tapp)<br>DMTA<br>nBuOH 500 \u00b5L<br>oDCB 500 \u00b5L<br>AcOH/H2O (172 \u00b5L + 328 \u00b5L) 125 \u00b5L<br>Stir (1400 rpm), sonic. 5 min<br>1400 rpm, 120 \u00b0C (precise), 72 h<br>Heating off -&gt; 1 h -&gt; 56 \u00b0C -&gt; taken out<br>DMF, homogenized w/ spatula</p><p><strong>90 mm 14A filter paper, suction filtration</strong> (gently sucked not to dry)<br>Transfer &amp; rinse w/ DMF x2<br>Rinse w/ CHCl3, acetone, MeOH x2<br>Folded, wrapped by another filter paper, clipped, stored in MeOH<br>Soxhlet w/ CHCl3, 18 h (340 rpm, 95 \u00b0C)<br>Soxhlet w/ MeOH, 20 h (340 rpm, 110 \u00b0C), stored in MeOH<br>Supercritical CO2 (program 2)</p>",
      "rinse": [
        "acetone",
        "DMF",
        "CHCl3",
        "MeOH"
      ],
      "temperature": "120",
      "temperatureUnit": "C",
      "vessel": "microwave vial",
      "wait_after_rinse": 24,
      "wait_after_rinse_unit": "h",
      "wash_solid": "scCO2"
    },
    {
      "@id": 74,
      "creator": "endo",
      "duration": "72",
      "durationUnit": "h",
      "nrInLabJournal": 9,
      "observationText": "",
      "reactionComponents": [
        {
          "amount": 1.1971707411470859e-05,
          "amountUnit": "\u00b5mol",
          "concentrationUnit": "%",
          "empFormula": "C44H32CoN8",
          "inchi": "InChI=1S/C44H32N8.Co/c45-29-9-1-25(2-10-29)41-33-17-19-35(49-33)42(26-3-11-30(46)12-4-26)37-21-23-39(51-37)44(28-7-15-32(48)16-8-28)40-24-22-38(52-40)43(36-20-18-34(41)50-36)27-5-13-31(47)14-6-27;/h1-24H,45-48H2;/q-2;+4/b41-33-,41-34-,42-35-,42-37-,43-36-,43-38-,44-39-,44-40-;",
          "inchiKey": "BWGKJKZJQMCDEJ-DAJBKUBHSA-N",
          "labNotebookEntryAndRole": "KE-009-A",
          "mass": 0.00876,
          "massUnit": "g",
          "moleculeName": "KE-006",
          "mw": 731.7252000000003,
          "rxnRole": "reactant",
          "smiles": "[Co++++].Nc1ccc(cc1)C=1C=2C=CC(N2)=C(c2ccc(N)cc2)c2ccc([N-]2)C(c2ccc(N)cc2)=c2ccc([N-]2)=C(c2ccc(N)cc2)C=2C=CC1N2",
          "smilesStereo": "[Co++++].Nc1ccc(cc1)C=1C=2C=CC(N2)=C(c2ccc(N)cc2)c2ccc([N-]2)C(c2ccc(N)cc2)=c2ccc([N-]2)=C(c2ccc(N)cc2)C=2C=CC1N2",
          "volumeUnit": "ml"
        },
        {
          "amount": 2.3689360387269543e-05,
          "amountUnit": "\u00b5mol",
          "concentrationUnit": "%",
          "density20": 1.207,
          "empFormula": "C10H10O4",
          "inchi": "InChI=1S/C10H10O4/c1-13-9-3-8(6-12)10(14-2)4-7(9)5-11/h3-6H,1-2H3",
          "inchiKey": "YSIIHTHHMPYKFP-UHFFFAOYSA-N",
          "labNotebookEntryAndRole": "KE-009-B",
          "mass": 0.0046,
          "massUnit": "g",
          "moleculeName": "2,5-Dimethoxybenzene-1,4-dicarboxaldehyde",
          "mw": 194.18,
          "rxnRole": "reactant",
          "smiles": "COc1cc(C=O)c(OC)cc1C=O",
          "smilesStereo": "COc1cc(C=O)c(OC)cc1C=O",
          "volume": 0.0038111019055509523,
          "volumeUnit": "ml"
        },
        {
          "amount": 0.005464112250404749,
          "concentrationUnit": "%",
          "density20": 0.81,
          "empFormula": "C4H10O",
          "inchi": "InChI=1S/C4H10O/c1-2-3-4-5/h5H,2-4H2,1H3",
          "inchiKey": "LRHPLDYGYMQRHN-UHFFFAOYSA-N",
          "labNotebookEntryAndRole": "KE-009-S0",
          "mass": 0.405,
          "massUnit": "g",
          "moleculeName": "nBuOH",
          "mw": 74.12,
          "rxnRole": "solvent",
          "smiles": "CCCCO",
          "smilesStereo": "CCCCO",
          "volume": 0.5,
          "volumeUnit": "\u00b5l"
        },
        {
          "amount": 0.0044421768707483,
          "concentrationUnit": "mol/l",
          "density20": 1.306,
          "empFormula": "C6H4Cl2",
          "inchi": "InChI=1S/C6H4Cl2/c7-5-3-1-2-4-6(5)8/h1-4H",
          "inchiKey": "RFFLAFLAYFXFSW-UHFFFAOYSA-N",
          "labNotebookEntryAndRole": "KE-009-S1",
          "mass": 0.653,
          "massUnit": "g",
          "moleculeName": "oDCB",
          "mw": 147.0,
          "rxnRole": "solvent",
          "smiles": "Clc1ccccc1Cl",
          "smilesStereo": "Clc1ccccc1Cl",
          "volume": 0.5,
          "volumeUnit": "\u00b5l"
        },
        {
          "amount": 0.0007160699417152374,
          "concentrationUnit": "mol/l",
          "density20": 1.0,
          "empFormula": "C2H4O2",
          "inchi": "InChI=1S/C2H4O2/c1-2(3)4/h1H3,(H,3,4)",
          "inchiKey": "QTBSBXVTEAMEQO-UHFFFAOYSA-N",
          "labNotebookEntryAndRole": "KE-009-S2",
          "mass": 0.043000000000000003,
          "massUnit": "g",
          "moleculeName": "CH3COOH",
          "mw": 60.05,
          "rxnRole": "acid",
          "smiles": "CC(=O)[O-].[H+]",
          "smilesStereo": "CC(=O)[O-].[H+]",
          "volume": 0.043000000000000003,
          "volumeUnit": "\u00b5l"
        },
        {
          "amount": 0.004550499445061044,
          "concentrationUnit": "%",
          "density20": 1.0,
          "empFormula": "H2O",
          "inchi": "InChI=1S/H2O/h1H2",
          "inchiKey": "XLYOFNOQVPJJNP-UHFFFAOYSA-N",
          "labNotebookEntryAndRole": "KE-009-S3",
          "mass": 0.082,
          "massUnit": "g",
          "moleculeName": "H2O",
          "mw": 18.02,
          "rxnRole": "catalyst",
          "smiles": "O",
          "smilesStereo": "O",
          "volume": 0.082,
          "volumeUnit": "\u00b5l"
        },
        {
          "amount": 1.1699999999999998e-05,
          "amountUnit": "\u00b5mol",
          "concentrationUnit": "%",
          "empFormula": "C64H44CoN8O4",
          "inchi": "InChI=1S/C64H44N8O4.Co/c1-37-31-59(75-5)43(33-57(37)73-3)35-67-47-19-11-41(12-20-47)63-53-27-25-51(70-53)61(39-7-15-45(65)16-8-39)49-23-24-50(69-49)62(40-9-17-46(66)18-10-40)52-26-28-54(71-52)64(56-30-29-55(63)72-56)42-13-21-48(22-14-42)68-36-44-34-58(74-4)38(2)32-60(44)76-6;/h1-2,7-36H,3-6H3;/q-2;+4/b61-49-,61-51-,62-50-,62-52-,63-53-,63-55-,64-54-,64-56-,67-35+,68-36+;",
          "inchiKey": "ONUPMYNOUUAMIY-IGWVINBPSA-N",
          "labNotebookEntryAndRole": "KE-009-1",
          "mass": 0.00924,
          "massUnit": "g",
          "moleculeName": "Co(tapp)-DMTA COF",
          "mw": 1048.03808,
          "rxnRole": "product",
          "smiles": "[Co++++].COc1c=c(C=Nc2=cc=c(c=c2)C2=C3C=CC(=N3)[C----](c3=cc=c(N=Cc4=cc(OC)=c([CH++])c=c4OC)c=c3)=c3=ccc(=[N-]3)C(c3=cc=c(N)c=c3)=C3=CC:C(=N3)C(c3=cc=c(N)c=c3)=c3=ccc2=[N-]3)c(OC)=cc1[CH++]",
          "smilesStereo": "[Co++++].COc1c=c(C=Nc2=cc=c(c=c2)C2=C3C=CC(=N3)[C----](c3=cc=c(N=Cc4=cc(OC)=c([CH++])c=c4OC)c=c3)=c3=ccc(=[N-]3)C(c3=cc=c(N)c=c3)=C3=CC:C(=N3)C(c3=cc=c(N)c=c3)=c3=ccc2=[N-]3)c(OC)=cc1[CH++]"
        }
      ],
      "reactionStartedWhen": "2022-01-27T12:04:49",
      "realizationText": "<p style=\"text-align: left;\">Parallel to KE-008</p><p><strong>4 mL microwave vial + stir bar</strong><br>Co(tapp)<br>DMTA<br>nBuOH 500 \u00b5L<br>oDCB 500 \u00b5L<br>AcOH/H2O (172 \u00b5L + 328 \u00b5L) 125 \u00b5L<br>Stir (1400 rpm), sonic. 5 min<br>1400 rpm, 120 \u00b0C (precise), 72 h<br>Heating off -&gt; 1 h -&gt; 56 \u00b0C -&gt; taken out<br>DMF, homogenized w/ spatula</p><p><strong>90 mm 14A filter paper, suction filtration</strong> (gently sucked not to dry)<br>Transfer &amp; rinse w/ DMF x2<br>Rinse w/ CHCl3, acetone, MeOH x2<br>Folded, wrapped by another filter paper, clipped, stored in MeOH<br>Soxhlet w/ CHCl3, 18 h (340 rpm, 95 \u00b0C)<br>Soxhlet w/ MeOH, 20 h (340 rpm, 110 \u00b0C), stored in MeOH<br>Supercritical CO2 (program 2)</p>",
      "rinse": [
        "acetone",
        "DMF",
        "CHCl3",
        "MeOH"
      ],
      "temperature": "120",
      "temperatureUnit": "C",
      "vessel": "microwave vial",
      "wait_after_rinse": 24,
      "wait_after_rinse_unit": "h",
      "wash_solid": "scCO2"
    },
    {
      "@id": 93,
      "creator": "endo",
      "duration": "72",
      "durationUnit": "h",
      "nrInLabJournal": 10,
      "observationText": "",
      "reactionComponents": [
        {
          "amount": 1.1520718433641477e-05,
          "amountUnit": "\u00b5mol",
          "concentrationUnit": "%",
          "empFormula": "C44H32CoN8",
          "inchi": "InChI=1S/C44H32N8.Co/c45-29-9-1-25(2-10-29)41-33-17-19-35(49-33)42(26-3-11-30(46)12-4-26)37-21-23-39(51-37)44(28-7-15-32(48)16-8-28)40-24-22-38(52-40)43(36-20-18-34(41)50-36)27-5-13-31(47)14-6-27;/h1-24H,45-48H2;/q-2;+4/b41-33-,41-34-,42-35-,42-37-,43-36-,43-38-,44-39-,44-40-;",
          "inchiKey": "BWGKJKZJQMCDEJ-DAJBKUBHSA-N",
          "labNotebookEntryAndRole": "KE-010-A",
          "mass": 0.00843,
          "massUnit": "g",
          "moleculeName": "KE-007",
          "mw": 731.7252000000003,
          "rxnRole": "reactant",
          "smiles": "[Co++++].Nc1ccc(cc1)C=1C=2C=CC(N2)=C(c2ccc(N)cc2)c2ccc([N-]2)C(c2ccc(N)cc2)=c2ccc([N-]2)=C(c2ccc(N)cc2)C=2C=CC1N2",
          "smilesStereo": "[Co++++].Nc1ccc(cc1)C=1C=2C=CC(N2)=C(c2ccc(N)cc2)c2ccc([N-]2)C(c2ccc(N)cc2)=c2ccc([N-]2)=C(c2ccc(N)cc2)C=2C=CC1N2",
          "volumeUnit": "ml"
        },
        {
          "amount": 2.3277371510969203e-05,
          "amountUnit": "\u00b5mol",
          "concentrationUnit": "%",
          "density20": 1.207,
          "empFormula": "C10H10O4",
          "inchi": "InChI=1S/C10H10O4/c1-13-9-3-8(6-12)10(14-2)4-7(9)5-11/h3-6H,1-2H3",
          "inchiKey": "YSIIHTHHMPYKFP-UHFFFAOYSA-N",
          "labNotebookEntryAndRole": "KE-010-B",
          "mass": 0.00452,
          "massUnit": "g",
          "moleculeName": "2,5-Dimethoxybenzene-1,4-dicarboxaldehyde",
          "mw": 194.18,
          "rxnRole": "reactant",
          "smiles": "COc1cc(C=O)c(OC)cc1C=O",
          "smilesStereo": "COc1cc(C=O)c(OC)cc1C=O",
          "volume": 0.0037448218724109358,
          "volumeUnit": "ml"
        },
        {
          "amount": 0.005464112250404749,
          "concentrationUnit": "%",
          "density20": 0.81,
          "empFormula": "C4H10O",
          "inchi": "InChI=1S/C4H10O/c1-2-3-4-5/h5H,2-4H2,1H3",
          "inchiKey": "LRHPLDYGYMQRHN-UHFFFAOYSA-N",
          "labNotebookEntryAndRole": "KE-010-S0",
          "mass": 0.405,
          "massUnit": "g",
          "moleculeName": "nBuOH",
          "mw": 74.12,
          "rxnRole": "solvent",
          "smiles": "CCCCO",
          "smilesStereo": "CCCCO",
          "volume": 0.5,
          "volumeUnit": "\u00b5l"
        },
        {
          "amount": 0.0044421768707483,
          "concentrationUnit": "mol/l",
          "density20": 1.306,
          "empFormula": "C6H4Cl2",
          "inchi": "InChI=1S/C6H4Cl2/c7-5-3-1-2-4-6(5)8/h1-4H",
          "inchiKey": "RFFLAFLAYFXFSW-UHFFFAOYSA-N",
          "labNotebookEntryAndRole": "KE-010-S1",
          "mass": 0.653,
          "massUnit": "g",
          "moleculeName": "oDCB",
          "mw": 147.0,
          "rxnRole": "solvent",
          "smiles": "Clc1ccccc1Cl",
          "smilesStereo": "Clc1ccccc1Cl",
          "volume": 0.5,
          "volumeUnit": "\u00b5l"
        },
        {
          "amount": 0.0007160699417152374,
          "concentrationUnit": "mol/l",
          "density20": 1.0,
          "empFormula": "C2H4O2",
          "inchi": "InChI=1S/C2H4O2/c1-2(3)4/h1H3,(H,3,4)",
          "inchiKey": "QTBSBXVTEAMEQO-UHFFFAOYSA-N",
          "labNotebookEntryAndRole": "KE-010-S2",
          "mass": 0.043000000000000003,
          "massUnit": "g",
          "moleculeName": "CH3COOH",
          "mw": 60.05,
          "rxnRole": "acid",
          "smiles": "CC(=O)[O-].[H+]",
          "smilesStereo": "CC(=O)[O-].[H+]",
          "volume": 0.043000000000000003,
          "volumeUnit": "\u00b5l"
        },
        {
          "amount": 0.004550499445061044,
          "concentrationUnit": "%",
          "density20": 1.0,
          "empFormula": "H2O",
          "inchi": "InChI=1S/H2O/h1H2",
          "inchiKey": "XLYOFNOQVPJJNP-UHFFFAOYSA-N",
          "labNotebookEntryAndRole": "KE-010-S3",
          "mass": 0.082,
          "massUnit": "g",
          "moleculeName": "H2O",
          "mw": 18.02,
          "rxnRole": "catalyst",
          "smiles": "O",
          "smilesStereo": "O",
          "volume": 0.082,
          "volumeUnit": "\u00b5l"
        },
        {
          "amount": 1.1699999999999998e-05,
          "amountUnit": "\u00b5mol",
          "concentrationUnit": "%",
          "empFormula": "C64H44CoN8O4",
          "inchi": "InChI=1S/C64H44N8O4.Co/c1-37-31-59(75-5)43(33-57(37)73-3)35-67-47-19-11-41(12-20-47)63-53-27-25-51(70-53)61(39-7-15-45(65)16-8-39)49-23-24-50(69-49)62(40-9-17-46(66)18-10-40)52-26-28-54(71-52)64(56-30-29-55(63)72-56)42-13-21-48(22-14-42)68-36-44-34-58(74-4)38(2)32-60(44)76-6;/h1-2,7-36H,3-6H3;/q-2;+4/b61-49-,61-51-,62-50-,62-52-,63-53-,63-55-,64-54-,64-56-,67-35+,68-36+;",
          "inchiKey": "ONUPMYNOUUAMIY-IGWVINBPSA-N",
          "labNotebookEntryAndRole": "KE-010-1",
          "mass": 0.008480000000000001,
          "massUnit": "g",
          "moleculeName": "Co(tapp)-DMTA COF",
          "mw": 1048.03808,
          "rxnRole": "product",
          "smiles": "[Co++++].COc1c=c(C=Nc2=cc=c(c=c2)C2=C3C=CC(=N3)[C----](c3=cc=c(N=Cc4=cc(OC)=c([CH++])c=c4OC)c=c3)=c3=ccc(=[N-]3)C(c3=cc=c(N)c=c3)=C3=CC:C(=N3)C(c3=cc=c(N)c=c3)=c3=ccc2=[N-]3)c(OC)=cc1[CH++]",
          "smilesStereo": "[Co++++].COc1c=c(C=Nc2=cc=c(c=c2)C2=C3C=CC(=N3)[C----](c3=cc=c(N=Cc4=cc(OC)=c([CH++])c=c4OC)c=c3)=c3=ccc(=[N-]3)C(c3=cc=c(N)c=c3)=C3=CC:C(=N3)C(c3=cc=c(N)c=c3)=c3=ccc2=[N-]3)c(OC)=cc1[CH++]"
        }
      ],
      "reactionStartedWhen": "2022-01-27T12:04:44",
      "realizationText": "<p style=\"text-align: left;\">Parallel to KE-009</p><p><strong>4 mL microwave vial + stir bar</strong><br>Co(tapp)<br>DMTA<br>nBuOH 500 \u00b5L<br>oDCB 500 \u00b5L<br>AcOH/H2O (172 \u00b5L + 328 \u00b5L) 125 \u00b5L<br>Stir (1400 rpm), sonic. 5 min<br>1400 rpm, 120 \u00b0C (precise), 72 h<br>Heating off -&gt; 1 h -&gt; 56 \u00b0C -&gt; taken out<br>DMF, homogenized w/ spatula</p><p><strong>90 mm 14A filter paper, suction filtration</strong> (gently sucked not to dry)<br>Transfer &amp; rinse w/ DMF x2<br>Rinse w/ CHCl3, acetone, MeOH x2<br>Folded, wrapped by another filter paper, clipped, stored in MeOH<br>Soxhlet w/ CHCl3, 18 h (340 rpm, 95 \u00b0C)<br>Soxhlet w/ MeOH, 20 h (340 rpm, 110 \u00b0C), stored in MeOH<br>Supercritical CO2 (program 2)</p>",
      "rinse": [
        "acetone",
        "DMF",
        "CHCl3",
        "MeOH"
      ],
      "temperature": "120",
      "temperatureUnit": "C",
      "vessel": "microwave vial",
      "wait_after_rinse": 24,
      "wait_after_rinse_unit": "h",
      "wash_solid": "scCO2"
    },
    {
      "@id": 112,
      "creator": "endo",
      "duration": "72",
      "durationUnit": "h",
      "nrInLabJournal": 11,
      "observationText": "",
      "reactionComponents": [
        {
          "amount": 1.2067371740101334e-05,
          "amountUnit": "\u00b5mol",
          "concentrationUnit": "%",
          "empFormula": "C44H32CoN8",
          "inchi": "InChI=1S/C44H32N8.Co/c45-29-9-1-25(2-10-29)41-33-17-19-35(49-33)42(26-3-11-30(46)12-4-26)37-21-23-39(51-37)44(28-7-15-32(48)16-8-28)40-24-22-38(52-40)43(36-20-18-34(41)50-36)27-5-13-31(47)14-6-27;/h1-24H,45-48H2;/q-2;+4/b41-33-,41-34-,42-35-,42-37-,43-36-,43-38-,44-39-,44-40-;",
          "inchiKey": "BWGKJKZJQMCDEJ-DAJBKUBHSA-N",
          "labNotebookEntryAndRole": "KE-011-A",
          "mass": 0.008830000000000001,
          "massUnit": "g",
          "moleculeName": "KE-007",
          "mw": 731.7252000000003,
          "rxnRole": "reactant",
          "smiles": "[Co++++].Nc1ccc(cc1)C=1C=2C=CC(N2)=C(c2ccc(N)cc2)c2ccc([N-]2)C(c2ccc(N)cc2)=c2ccc([N-]2)=C(c2ccc(N)cc2)C=2C=CC1N2",
          "smilesStereo": "[Co++++].Nc1ccc(cc1)C=1C=2C=CC(N2)=C(c2ccc(N)cc2)c2ccc([N-]2)C(c2ccc(N)cc2)=c2ccc([N-]2)=C(c2ccc(N)cc2)C=2C=CC1N2",
          "volumeUnit": "ml"
        },
        {
          "amount": 2.389535482541971e-05,
          "amountUnit": "\u00b5mol",
          "concentrationUnit": "%",
          "density20": 1.207,
          "empFormula": "C10H10O4",
          "inchi": "InChI=1S/C10H10O4/c1-13-9-3-8(6-12)10(14-2)4-7(9)5-11/h3-6H,1-2H3",
          "inchiKey": "YSIIHTHHMPYKFP-UHFFFAOYSA-N",
          "labNotebookEntryAndRole": "KE-011-B",
          "mass": 0.00464,
          "massUnit": "g",
          "moleculeName": "2,5-Dimethoxybenzene-1,4-dicarboxaldehyde",
          "mw": 194.18,
          "rxnRole": "reactant",
          "smiles": "COc1cc(C=O)c(OC)cc1C=O",
          "smilesStereo": "COc1cc(C=O)c(OC)cc1C=O",
          "volume": 0.0038442419221209607,
          "volumeUnit": "ml"
        },
        {
          "amount": 0.005464112250404749,
          "concentrationUnit": "%",
          "density20": 0.81,
          "empFormula": "C4H10O",
          "inchi": "InChI=1S/C4H10O/c1-2-3-4-5/h5H,2-4H2,1H3",
          "inchiKey": "LRHPLDYGYMQRHN-UHFFFAOYSA-N",
          "labNotebookEntryAndRole": "KE-011-S1",
          "mass": 0.405,
          "massUnit": "g",
          "moleculeName": "nBuOH",
          "mw": 74.12,
          "rxnRole": "solvent",
          "smiles": "CCCCO",
          "smilesStereo": "CCCCO",
          "volume": 0.5,
          "volumeUnit": "\u00b5l"
        },
        {
          "amount": 0.0044421768707483,
          "concentrationUnit": "mol/l",
          "density20": 1.306,
          "empFormula": "C6H4Cl2",
          "inchi": "InChI=1S/C6H4Cl2/c7-5-3-1-2-4-6(5)8/h1-4H",
          "inchiKey": "RFFLAFLAYFXFSW-UHFFFAOYSA-N",
          "labNotebookEntryAndRole": "KE-011-S2",
          "mass": 0.653,
          "massUnit": "g",
          "moleculeName": "oDCB",
          "mw": 147.0,
          "rxnRole": "solvent",
          "smiles": "Clc1ccccc1Cl",
          "smilesStereo": "Clc1ccccc1Cl",
          "volume": 0.5,
          "volumeUnit": "\u00b5l"
        },
        {
          "amount": 0.0007160699417152374,
          "concentrationUnit": "mol/l",
          "density20": 1.0,
          "empFormula": "C2H4O2",
          "inchi": "InChI=1S/C2H4O2/c1-2(3)4/h1H3,(H,3,4)",
          "inchiKey": "QTBSBXVTEAMEQO-UHFFFAOYSA-N",
          "labNotebookEntryAndRole": "KE-011-S3",
          "mass": 0.043000000000000003,
          "massUnit": "g",
          "moleculeName": "AcOH",
          "mw": 60.05,
          "rxnRole": "acid",
          "smiles": "CC(=O)[O-].[H+]",
          "smilesStereo": "CC(=O)[O-].[H+]",
          "volume": 0.043000000000000003,
          "volumeUnit": "\u00b5l"
        },
        {
          "amount": 0.004550499445061044,
          "concentrationUnit": "%",
          "density20": 1.0,
          "empFormula": "H2O",
          "inchi": "InChI=1S/H2O/h1H2",
          "inchiKey": "XLYOFNOQVPJJNP-UHFFFAOYSA-N",
          "labNotebookEntryAndRole": "KE-011-S4",
          "mass": 0.082,
          "massUnit": "g",
          "moleculeName": "H2O",
          "mw": 18.02,
          "rxnRole": "catalyst",
          "smiles": "O",
          "smilesStereo": "O",
          "volume": 0.082,
          "volumeUnit": "\u00b5l"
        },
        {
          "amount": 1.1699999999999998e-05,
          "amountUnit": "\u00b5mol",
          "concentrationUnit": "%",
          "empFormula": "C64H44CoN8O4",
          "inchi": "InChI=1S/C64H44N8O4.Co/c1-37-31-59(75-5)43(33-57(37)73-3)35-67-47-19-11-41(12-20-47)63-53-27-25-51(70-53)61(39-7-15-45(65)16-8-39)49-23-24-50(69-49)62(40-9-17-46(66)18-10-40)52-26-28-54(71-52)64(56-30-29-55(63)72-56)42-13-21-48(22-14-42)68-36-44-34-58(74-4)38(2)32-60(44)76-6;/h1-2,7-36H,3-6H3;/q-2;+4/b61-49-,61-51-,62-50-,62-52-,63-53-,63-55-,64-54-,64-56-,67-35+,68-36+;",
          "inchiKey": "ONUPMYNOUUAMIY-IGWVINBPSA-N",
          "labNotebookEntryAndRole": "KE-011-1",
          "mass": 0.0088,
          "massUnit": "g",
          "moleculeName": "Co(tapp)-DMTA COF",
          "mw": 1048.03808,
          "rxnRole": "product",
          "smiles": "[Co++++].COc1c=c(C=Nc2=cc=c(c=c2)C2=C3C=CC(=N3)[C----](c3=cc=c(N=Cc4=cc(OC)=c([CH++])c=c4OC)c=c3)=c3=ccc(=[N-]3)C(c3=cc=c(N)c=c3)=C3=CC:C(=N3)C(c3=cc=c(N)c=c3)=c3=ccc2=[N-]3)c(OC)=cc1[CH++]",
          "smilesStereo": "[Co++++].COc1c=c(C=Nc2=cc=c(c=c2)C2=C3C=CC(=N3)[C----](c3=cc=c(N=Cc4=cc(OC)=c([CH++])c=c4OC)c=c3)=c3=ccc(=[N-]3)C(c3=cc=c(N)c=c3)=C3=CC:C(=N3)C(c3=cc=c(N)c=c3)=c3=ccc2=[N-]3)c(OC)=cc1[CH++]"
        }
      ],
      "reactionStartedWhen": "2022-01-27T12:04:39",
      "realizationText": "<p style=\"text-align: left;\">Parallel to KE-010</p><p><strong>4 mL microwave vial + stir bar</strong><br>Co(tapp)<br>DMTA<br>nBuOH 500 \u00b5L<br>oDCB 500 \u00b5L<br>AcOH/H2O (172 \u00b5L + 328 \u00b5L) 125 \u00b5L<br>Stir (1400 rpm), sonic. 5 min<br>1400 rpm, 120 \u00b0C (precise), 72 h<br>Heating off -&gt; 1 h -&gt; 56 \u00b0C -&gt; taken out<br>DMF, homogenized w/ spatula</p><p><strong>90 mm 14A filter paper, suction filtration</strong> (gently sucked not to dry)<br>Transfer &amp; rinse w/ DMF x2<br>Rinse w/ CHCl3, acetone, MeOH x2<br>Folded, wrapped by another filter paper, clipped, stored in MeOH<br>Soxhlet w/ CHCl3, 18 h (340 rpm, 95 \u00b0C)<br>Supercritical CO2 (program 2)</p>",
      "rinse": [
        "acetone",
        "DMF",
        "CHCl3",
        "MeOH"
      ],
      "temperature": "120",
      "temperatureUnit": "C",
      "vessel": "microwave vial",
      "wait_after_rinse": 24,
      "wait_after_rinse_unit": "h",
      "wash_solid": "scCO2"
    },
    {
      "@id": 131,
      "creator": "endo",
      "duration": "72",
      "durationUnit": "h",
      "nrInLabJournal": 14,
      "observationText": "<p><strong>Appearances<br></strong>After vortex: (KE14) yellow susp. + black solids (KE15\u201317) black susp.<br>After sonic.: green-black susp. (KE15\u201317) few solids above<br>After heating: dark susp. + few brown solids above + (KE14) purple solids on wall + large hard solid at bottom + (KE15\u201317) more brown solids above + purple solids on upper layer droplets. (All) Solvent decreased a little.<br>After 1st DMF transfer: Dark solids on wall.<br>Filtrate: Dark brown soln.</p><p><strong>XRD<br></strong>KE14: Similar to Sam's result. First peak split (not shoulder).<br>KE15\u201317: Sharp peaks at 5.95, 9.48, 10.73, ...\u00b0 (different from KE13)</p><p><strong>IR</strong><br>\u03bdNH2?, \u03bdC=O(KE14 &gt; KE15,16,17), TAPP core, DMTA core</p><p><strong>Conclusions</strong><br>Impure Co(tapp) reproduced Sam's result.<br>Pure Co(tapp) failed to form COF.<br>- Minor crystalline component: Co(tapp) coordination polymer or salt?<br>- Low yield: Incomplete reaction with DMTA?<br>- Too low solubility hampered the reaction?<br>- Lower solubility comes from the absence of formyl impurities or from the higher extent of oxidation.</p><p><strong>Comments</strong><br>DMTA does not dissolve in oDCB/nBuOH. More dissolved at high temperature, but precipitate when cooled.<br>DMTA might be more soluble in oDCB.<br>90 mm filter paper is better.</p>",
      "reactionComponents": [
        {
          "amount": 1.3488670336896958e-05,
          "amountUnit": "\u00b5mol",
          "concentrationUnit": "%",
          "empFormula": "C44H32CoN8",
          "inchi": "InChI=1S/C44H32N8.Co/c45-29-9-1-25(2-10-29)41-33-17-19-35(49-33)42(26-3-11-30(46)12-4-26)37-21-23-39(51-37)44(28-7-15-32(48)16-8-28)40-24-22-38(52-40)43(36-20-18-34(41)50-36)27-5-13-31(47)14-6-27;/h1-24H,45-48H2;/q-2;+4/b41-33-,41-34-,42-35-,42-37-,43-36-,43-38-,44-39-,44-40-;",
          "inchiKey": "BWGKJKZJQMCDEJ-DAJBKUBHSA-N",
          "labNotebookEntryAndRole": "KE-014-A",
          "mass": 0.009869999999999999,
          "massUnit": "g",
          "moleculeName": "KE-007",
          "mw": 731.7252000000003,
          "rxnRole": "reactant",
          "smiles": "[Co++++].Nc1ccc(cc1)C=1C=2C=CC(N2)=C(c2ccc(N)cc2)c2ccc([N-]2)C(c2ccc(N)cc2)=c2ccc([N-]2)=C(c2ccc(N)cc2)C=2C=CC1N2",
          "smilesStereo": "[Co++++].Nc1ccc(cc1)C=1C=2C=CC(N2)=C(c2ccc(N)cc2)c2ccc([N-]2)C(c2ccc(N)cc2)=c2ccc([N-]2)=C(c2ccc(N)cc2)C=2C=CC1N2",
          "volumeUnit": "\u00b5l"
        },
        {
          "amount": 4.037490987743331e-05,
          "amountUnit": "\u00b5mol",
          "concentrationUnit": "%",
          "density20": 1.207,
          "empFormula": "C10H10O4",
          "inchi": "InChI=1S/C10H10O4/c1-13-9-3-8(6-12)10(14-2)4-7(9)5-11/h3-6H,1-2H3",
          "inchiKey": "YSIIHTHHMPYKFP-UHFFFAOYSA-N",
          "labNotebookEntryAndRole": "KE-014-B",
          "mass": 0.00784,
          "massUnit": "g",
          "moleculeName": "2,5-Dimethoxybenzene-1,4-dicarboxaldehyde",
          "mw": 194.18,
          "rxnRole": "reactant",
          "smiles": "COc1cc(C=O)c(OC)cc1C=O",
          "smilesStereo": "COc1cc(C=O)c(OC)cc1C=O",
          "volume": 0.006495443247721624,
          "volumeUnit": "\u00b5l"
        },
        {
          "amount": 0.0007199999999999999,
          "amountUnit": "\u00b5mol",
          "concentration": 1.0,
          "concentrationUnit": "%",
          "density20": 1.049,
          "empFormula": "C2H4O2",
          "inchi": "InChI=1S/C2H4O2/c1-2(3)4/h1H3,(H,3,4)",
          "inchiKey": "QTBSBXVTEAMEQO-UHFFFAOYSA-N",
          "labNotebookEntryAndRole": "KE-014-R1",
          "mass": 0.043236,
          "massUnit": "g",
          "moleculeName": "Acetic acid",
          "mw": 60.05,
          "rxnRole": "acid",
          "smiles": "CC(=O)[O-].[H+]",
          "smilesStereo": "CC(=O)[O-].[H+]",
          "volume": 0.04121639656816015,
          "volumeUnit": "\u00b5l"
        },
        {
          "amount": 0.004372918978912319,
          "amountUnit": "\u00b5mol",
          "concentrationUnit": "%",
          "density20": 1.0,
          "empFormula": "H2O",
          "inchi": "InChI=1S/H2O/h1H2",
          "inchiKey": "XLYOFNOQVPJJNP-UHFFFAOYSA-N",
          "labNotebookEntryAndRole": "KE-014-R2",
          "mass": 0.0788,
          "massUnit": "g",
          "moleculeName": "Wasser",
          "mw": 18.02,
          "rxnRole": "catalyst",
          "smiles": "O",
          "smilesStereo": "O",
          "volume": 0.0788,
          "volumeUnit": "\u00b5l"
        },
        {
          "amount": 0.005464112250404749,
          "concentrationUnit": "%",
          "density20": 0.81,
          "empFormula": "C4H10O",
          "inchi": "InChI=1S/C4H10O/c1-2-3-4-5/h5H,2-4H2,1H3",
          "inchiKey": "LRHPLDYGYMQRHN-UHFFFAOYSA-N",
          "labNotebookEntryAndRole": "KE-014-S1",
          "mass": 0.405,
          "massUnit": "g",
          "moleculeName": "nBuOH",
          "mw": 74.12,
          "rxnRole": "solvent",
          "smiles": "CCCCO",
          "smilesStereo": "CCCCO",
          "volume": 0.5,
          "volumeUnit": "\u00b5l"
        },
        {
          "amount": 0.0044421768707483,
          "concentrationUnit": "mol/l",
          "density20": 1.306,
          "empFormula": "C6H4Cl2",
          "inchi": "InChI=1S/C6H4Cl2/c7-5-3-1-2-4-6(5)8/h1-4H",
          "inchiKey": "RFFLAFLAYFXFSW-UHFFFAOYSA-N",
          "labNotebookEntryAndRole": "KE-014-S2",
          "mass": 0.653,
          "massUnit": "g",
          "moleculeName": "oDCB",
          "mw": 147.0,
          "rxnRole": "solvent",
          "smiles": "Clc1ccccc1Cl",
          "smilesStereo": "Clc1ccccc1Cl",
          "volume": 0.5,
          "volumeUnit": "\u00b5l"
        },
        {
          "amount": 0.0007160699417152374,
          "concentrationUnit": "mol/l",
          "density20": 1.0,
          "empFormula": "C2H4O2",
          "inchi": "InChI=1S/C2H4O2/c1-2(3)4/h1H3,(H,3,4)",
          "inchiKey": "QTBSBXVTEAMEQO-UHFFFAOYSA-N",
          "labNotebookEntryAndRole": "KE-014-S3",
          "mass": 0.043000000000000003,
          "massUnit": "g",
          "moleculeName": "CH3COOH",
          "mw": 60.05,
          "rxnRole": "acid",
          "smiles": "CC(=O)[O-].[H+]",
          "smilesStereo": "CC(=O)[O-].[H+]",
          "volume": 0.043000000000000003,
          "volumeUnit": "\u00b5l"
        },
        {
          "amount": 0.004550499445061044,
          "concentrationUnit": "%",
          "density20": 1.0,
          "empFormula": "H2O",
          "inchi": "InChI=1S/H2O/h1H2",
          "inchiKey": "XLYOFNOQVPJJNP-UHFFFAOYSA-N",
          "labNotebookEntryAndRole": "KE-014-S4",
          "mass": 0.082,
          "massUnit": "g",
          "moleculeName": "H2O",
          "mw": 18.02,
          "rxnRole": "catalyst",
          "smiles": "O",
          "smilesStereo": "O",
          "volume": 0.082,
          "volumeUnit": "\u00b5l"
        },
        {
          "amount": 1.35e-05,
          "amountUnit": "\u00b5mol",
          "concentrationUnit": "%",
          "empFormula": "C64H44CoN8O4",
          "inchi": "InChI=1S/C64H44N8O4.Co/c1-37-31-59(75-5)43(33-57(37)73-3)35-67-47-19-11-41(12-20-47)63-53-27-25-51(70-53)61(39-7-15-45(65)16-8-39)49-23-24-50(69-49)62(40-9-17-46(66)18-10-40)52-26-28-54(71-52)64(56-30-29-55(63)72-56)42-13-21-48(22-14-42)68-36-44-34-58(74-4)38(2)32-60(44)76-6;/h1-2,7-36H,3-6H3;/q-2;+4/b61-49-,61-51-,62-50-,62-52-,63-53-,63-55-,64-54-,64-56-,67-35+,68-36+;",
          "inchiKey": "ONUPMYNOUUAMIY-IGWVINBPSA-N",
          "labNotebookEntryAndRole": "KE-014-1",
          "mass": 0.00956,
          "massUnit": "g",
          "moleculeName": "Co(tapp)-DMTA COF",
          "mw": 1048.03808,
          "rxnRole": "product",
          "smiles": "[Co++++].COc1c=c(C=Nc2=cc=c(c=c2)C2=C3C=CC(=N3)[C----](c3=cc=c(N=Cc4=cc(OC)=c([CH++])c=c4OC)c=c3)=c3=ccc(=[N-]3)C(c3=cc=c(N)c=c3)=C3=CC:C(=N3)C(c3=cc=c(N)c=c3)=c3=ccc2=[N-]3)c(OC)=cc1[CH++]",
          "smilesStereo": "[Co++++].COc1c=c(C=Nc2=cc=c(c=c2)C2=C3C=CC(=N3)[C----](c3=cc=c(N=Cc4=cc(OC)=c([CH++])c=c4OC)c=c3)=c3=ccc(=[N-]3)C(c3=cc=c(N)c=c3)=C3=CC:C(=N3)C(c3=cc=c(N)c=c3)=c3=ccc2=[N-]3)c(OC)=cc1[CH++]"
        }
      ],
      "reactionStartedWhen": "2022-01-03T00:00:00",
      "realizationText": "<p style=\"text-align: left;\"><span style=\"text-decoration: underline; font-family: inherit; font-size: inherit;\">Ref. SVG-031 (40 \u00b5mol)</span></p><p><strong>4 mL microwave vial</strong><br>Co(tapp)<br>DMTA<br>oDCB/nBuOH(1:1) 1000 \u00b5L<br>AcOH/H2O (6 M) 120 \u00b5L<br>Vortex, sonic. 15 min<br>120 \u00b0C (precise), 72 h<br>Heating off -&gt; 1 h -&gt; 56 \u00b0C -&gt; taken out<br>DMF, homogenized w/ spatula</p><p><strong>70 mm 14A filter paper + funnel + suction flask (intermittently sucked not to dry)</strong><br>Transfer w/ DMF x2<br>Rinse w/ DMF x2, CHCl3 x2, acetone x2, MeOH x2<br>Folded, wrapped by another filter paper, clipped<br>Soxhlet w/ CHCl3, 18 h (340 rpm, 95 \u00b0C)<br>Soxhlet w/ MeOH, 23 h (340 rpm, 110 \u00b0C), stored in MeOH<br>Supercritical CO2 (program 2, 40 \u00b0C)<br>-&gt; Yield<br>-&gt; XRD<br>-&gt; IR</p>",
      "rinse": [
        "acetone",
        "DMF",
        "CHCl3",
        "MeOH"
      ],
      "temperature": "120",
      "temperatureUnit": "C",
      "vessel": "microwave vial",
      "wait_after_rinse": 24,
      "wait_after_rinse_unit": "h",
      "wash_solid": "scCO2"
    },
    {
      "@id": 152,
      "creator": "endo",
      "duration": "72",
      "durationUnit": "h",
      "nrInLabJournal": 15,
      "observationText": "",
      "reactionComponents": [
        {
          "amount": 1.2832686369145134e-05,
          "amountUnit": "\u00b5mol",
          "concentrationUnit": "%",
          "empFormula": "C44H32CoN8",
          "inchi": "InChI=1S/C44H32N8.Co/c45-29-9-1-25(2-10-29)41-33-17-19-35(49-33)42(26-3-11-30(46)12-4-26)37-21-23-39(51-37)44(28-7-15-32(48)16-8-28)40-24-22-38(52-40)43(36-20-18-34(41)50-36)27-5-13-31(47)14-6-27;/h1-24H,45-48H2;/q-2;+4/b41-33-,41-34-,42-35-,42-37-,43-36-,43-38-,44-39-,44-40-;",
          "inchiKey": "BWGKJKZJQMCDEJ-DAJBKUBHSA-N",
          "labNotebookEntryAndRole": "KE-015-A",
          "mass": 0.00939,
          "massUnit": "g",
          "moleculeName": "KE-013",
          "mw": 731.7252000000003,
          "rxnRole": "reactant",
          "smiles": "[Co++++].Nc1ccc(cc1)C=1C=2C=CC(N2)=C(c2ccc(N)cc2)c2ccc([N-]2)C(c2ccc(N)cc2)=c2ccc([N-]2)=C(c2ccc(N)cc2)C=2C=CC1N2",
          "smilesStereo": "[Co++++].Nc1ccc(cc1)C=1C=2C=CC(N2)=C(c2ccc(N)cc2)c2ccc([N-]2)C(c2ccc(N)cc2)=c2ccc([N-]2)=C(c2ccc(N)cc2)C=2C=CC1N2",
          "volumeUnit": "\u00b5l"
        },
        {
          "amount": 3.810897105778144e-05,
          "amountUnit": "\u00b5mol",
          "concentrationUnit": "%",
          "density20": 1.207,
          "empFormula": "C10H10O4",
          "inchi": "InChI=1S/C10H10O4/c1-13-9-3-8(6-12)10(14-2)4-7(9)5-11/h3-6H,1-2H3",
          "inchiKey": "YSIIHTHHMPYKFP-UHFFFAOYSA-N",
          "labNotebookEntryAndRole": "KE-015-B",
          "mass": 0.0074,
          "massUnit": "g",
          "moleculeName": "2,5-Dimethoxybenzene-1,4-dicarboxaldehyde",
          "mw": 194.18,
          "rxnRole": "reactant",
          "smiles": "COc1cc(C=O)c(OC)cc1C=O",
          "smilesStereo": "COc1cc(C=O)c(OC)cc1C=O",
          "volume": 0.006130903065451532,
          "volumeUnit": "\u00b5l"
        },
