Repository: FAIRChemistry/mof-synthesis-data-modeling

# MOCOF-1

This folder contains the MOCOF-1 dataset: crystalline porous frameworks based on double extension of metal–organic and covalent organic linkages.
The original data is in the Sciformation ELN format, which has been cleaned and converted to MOFSY format.

## Extracting data from Sciformation ELN

TODO

## Converting to the MOFSY format

For the conversion to the MOFSY format, see the [data model folder README](../../fairsynthesis_data_model/).

File: data/MOCOF-1/converted/xdl_from_sciformation.xml (part 4 of 11)
<XDL>
      <Workup>
        <WashSolid vessel="microwave vial" solvent="DMF"/>
        <WashSolid vessel="microwave vial" solvent="CHCl3"/>
        <WashSolid vessel="microwave vial" solvent="MeOH"/>
        <WashSolid vessel="microwave vial" solvent="scCO2"/>
      </Workup>
    </Procedure>
    <Reagents>
      <Reagent id="KE-072" inchi="InChI=1S/C120H88N8.Co/c1-13-37-89(38-14-1)117(90-39-15-2-16-40-90,91-41-17-3-18-42-91)125-101-69-61-85(62-70-101)113-105-77-79-107(121-105)114(86-63-71-102(72-64-86)126-118(92-43-19-4-20-44-92,93-45-21-5-22-46-93)94-47-23-6-24-48-94)109-81-83-111(123-109)116(88-67-75-104(76-68-88)128-120(98-55-31-10-32-56-98,99-57-33-11-34-58-99)100-59-35-12-36-60-100)112-84-82-110(124-112)115(108-80-78-106(113)122-108)87-65-73-103(74-66-87)127-119(95-49-25-7-26-50-95,96-51-27-8-28-52-96)97-53-29-9-30-54-97;/h1-84,125-128H;/q-2;+2/b113-105-,113-106-,114-107-,114-109-,115-108-,115-110-,116-111-,116-112-;" name="KE-072" role="substrate"/>
      <Reagent id="PDA" inchi="InChI=1S/C8H6O2/c9-5-7-1-2-8(6-10)4-3-7/h1-6H" name="PDA" role="substrate"/>
      <Reagent id="PNP" inchi="InChI=1S/C6H5NO3/c8-6-3-1-5(2-4-6)7(9)10/h1-4,8H" name="PNP" role="acid"/>
      <Reagent id="Wasser" inchi="InChI=1S/H2O/h1H2" name="Wasser" role="catalyst"/>
      <Reagent id="oDCB" inchi="InChI=1S/C6H4Cl2/c7-5-3-1-2-4-6(5)8/h1-4H" name="oDCB" role="solvent"/>
      <Reagent id="diglyme" inchi="InChI=1S/C6H14O3/c1-7-3-5-9-6-4-8-2/h3-6H2,1-2H3" name="diglyme" role="solvent"/>
    </Reagents>
  </Synthesis>
  <Synthesis>
    <Hardware>
      <Component id="Schlenk bomb" type="Schlenk bomb"/>
    </Hardware>
    <Metadata description="KE-091"/>
    <Procedure>
      <Prep>
        <Add vessel="Schlenk bomb" amount="13.3 micromole" reagent="KE-072"/>
        <Add vessel="Schlenk bomb" amount="27.61 micromole" reagent="2,3,5,6-TETRAFLUOROTEREPHTHALALDEHYDE"/>
        <Add vessel="Schlenk bomb" amount="399.68 micromole" reagent="PNP"/>
        <Add vessel="Schlenk bomb" amount="2394.0 micromole" reagent="Wasser"/>
        <Add vessel="Schlenk bomb" amount="167.0 microlitre" reagent="oDCB"/>
        <Add vessel="Schlenk bomb" amount="500.0 microlitre" reagent="DO"/>
        <EvacuateAndRefill vessel="Schlenk bomb" gas="Ar"/>
      </Prep>
      <Reaction>
        <HeatChill vessel="Schlenk bomb" temp="120.0 celsius" time="72.0 hour"/>
      </Reaction>
      <Workup>
        <WashSolid vessel="Schlenk bomb" solvent="DMF"/>
        <WashSolid vessel="Schlenk bomb" solvent="CHCl3"/>
        <WashSolid vessel="Schlenk bomb" solvent="MeOH"/>
        <WashSolid vessel="Schlenk bomb" solvent="scCO2"/>
      </Workup>
    </Procedure>
    <Reagents>
      <Reagent id="KE-072" inchi="InChI=1S/C120H88N8.Co/c1-13-37-89(38-14-1)117(90-39-15-2-16-40-90,91-41-17-3-18-42-91)125-101-69-61-85(62-70-101)113-105-77-79-107(121-105)114(86-63-71-102(72-64-86)126-118(92-43-19-4-20-44-92,93-45-21-5-22-46-93)94-47-23-6-24-48-94)109-81-83-111(123-109)116(88-67-75-104(76-68-88)128-120(98-55-31-10-32-56-98,99-57-33-11-34-58-99)100-59-35-12-36-60-100)112-84-82-110(124-112)115(108-80-78-106(113)122-108)87-65-73-103(74-66-87)127-119(95-49-25-7-26-50-95,96-51-27-8-28-52-96)97-53-29-9-30-54-97;/h1-84,125-128H;/q-2;+2/b113-105-,113-106-,114-107-,114-109-,115-108-,115-110-,116-111-,116-112-;" name="KE-072" role="substrate"/>
      <Reagent id="2,3,5,6-TETRAFLUOROTEREPHTHALALDEHYDE" inchi="InChI=1S/C8H2F4O2/c9-5-3(1-13)6(10)8(12)4(2-14)7(5)11/h1-2H" name="2,3,5,6-TETRAFLUOROTEREPHTHALALDEHYDE" role="substrate"/>
      <Reagent id="PNP" inchi="InChI=1S/C6H5NO3/c8-6-3-1-5(2-4-6)7(9)10/h1-4,8H" name="PNP" role="acid"/>
      <Reagent id="Wasser" inchi="InChI=1S/H2O/h1H2" name="Wasser" role="catalyst"/>
      <Reagent id="oDCB" inchi="InChI=1S/C6H4Cl2/c7-5-3-1-2-4-6(5)8/h1-4H" name="oDCB" role="solvent"/>
      <Reagent id="DO" inchi="InChI=1S/C4H8O2/c1-2-6-4-3-5-1/h1-4H2" name="DO" role="solvent"/>
    </Reagents>
  </Synthesis>
  <Synthesis>
    <Hardware>
      <Component id="Schlenk bomb" type="Schlenk bomb"/>
    </Hardware>
    <Metadata description="KE-092"/>
    <Procedure>
      <Prep>
        <Add vessel="Schlenk bomb" amount="12.85 micromole" reagent="KE-072"/>
        <Add vessel="Schlenk bomb" amount="27.21 micromole" reagent="Terephthalaldehyde"/>
        <Add vessel="Schlenk bomb" amount="0.97 micromole" reagent="KE-082"/>
        <Add vessel="Schlenk bomb" amount="406.15 micromole" reagent="PNP"/>
        <Add vessel="Schlenk bomb" amount="1197.0 micromole" reagent="Wasser"/>
        <Add vessel="Schlenk bomb" amount="167.0 microlitre" reagent="oDCB"/>
        <Add vessel="Schlenk bomb" amount="500.0 microlitre" reagent="DO"/>
        <EvacuateAndRefill vessel="Schlenk bomb" gas="Ar"/>
      </Prep>
      <Reaction>
        <HeatChill vessel="Schlenk bomb" temp="120.0 celsius" time="72.0 hour"/>
      </Reaction>
      <Workup>
        <WashSolid vessel="Schlenk bomb" solvent="DMF"/>
        <WashSolid vessel="Schlenk bomb" solvent="CHCl3"/>
        <WashSolid vessel="Schlenk bomb" solvent="MeOH"/>
        <WashSolid vessel="Schlenk bomb" solvent="scCO2"/>
      </Workup>
    </Procedure>
    <Reagents>
      <Reagent id="KE-072" inchi="InChI=1S/C120H88N8.Co/c1-13-37-89(38-14-1)117(90-39-15-2-16-40-90,91-41-17-3-18-42-91)125-101-69-61-85(62-70-101)113-105-77-79-107(121-105)114(86-63-71-102(72-64-86)126-118(92-43-19-4-20-44-92,93-45-21-5-22-46-93)94-47-23-6-24-48-94)109-81-83-111(123-109)116(88-67-75-104(76-68-88)128-120(98-55-31-10-32-56-98,99-57-33-11-34-58-99)100-59-35-12-36-60-100)112-84-82-110(124-112)115(108-80-78-106(113)122-108)87-65-73-103(74-66-87)127-119(95-49-25-7-26-50-95,96-51-27-8-28-52-96)97-53-29-9-30-54-97;/h1-84,125-128H;/q-2;+2/b113-105-,113-106-,114-107-,114-109-,115-108-,115-110-,116-111-,116-112-;" name="KE-072" role="substrate"/>
      <Reagent id="Terephthalaldehyde" inchi="InChI=1S/C8H6O2/c9-5-7-1-2-8(6-10)4-3-7/h1-6H" name="Terephthalaldehyde" role="substrate"/>
      <Reagent id="KE-082" inchi="InChI=1S/C60H36N8.Co/c1-37-3-7-39(8-4-37)35-63-47-23-15-43(16-24-47)59-53-31-29-51(66-53)57(41-11-19-45(61)20-12-41)49-27-28-50(65-49)58(42-13-21-46(62)22-14-42)52-30-32-54(67-52)60(56-34-33-55(59)68-56)44-17-25-48(26-18-44)64-36-40-9-5-38(2)6-10-40;/h1-36H;/q-2;+2/b57-49-,57-51-,58-50-,58-52-,59-53-,59-55-,60-54-,60-56-,63-35+,64-36+;" name="KE-082" role="substrate"/>
      <Reagent id="PNP" inchi="InChI=1S/C6H5NO3/c8-6-3-1-5(2-4-6)7(9)10/h1-4,8H" name="PNP" role="acid"/>
      <Reagent id="Wasser" inchi="InChI=1S/H2O/h1H2" name="Wasser" role="catalyst"/>
      <Reagent id="oDCB" inchi="InChI=1S/C6H4Cl2/c7-5-3-1-2-4-6(5)8/h1-4H" name="oDCB" role="solvent"/>
      <Reagent id="DO" inchi="InChI=1S/C4H8O2/c1-2-6-4-3-5-1/h1-4H2" name="DO" role="solvent"/>
    </Reagents>
  </Synthesis>
  <Synthesis>
    <Hardware>
      <Component id="Schlenk bomb" type="Schlenk bomb"/>
    </Hardware>
    <Metadata description="KE-097"/>
    <Procedure>
      <Prep>
        <Add vessel="Schlenk bomb" amount="13.3 micromole" reagent="KE-072"/>
        <Add vessel="Schlenk bomb" amount="27.96 micromole" reagent="PDA"/>
        <Add vessel="Schlenk bomb" amount="396.81 micromole" reagent="PNP"/>
        <Add vessel="Schlenk bomb" amount="1197.0 micromole" reagent="Wasser"/>
        <Add vessel="Schlenk bomb" amount="167.0 microlitre" reagent="PhNO2"/>
        <Add vessel="Schlenk bomb" amount="500.0 microlitre" reagent="DO"/>
        <EvacuateAndRefill vessel="Schlenk bomb" gas="Ar"/>
      </Prep>
      <Reaction>
        <HeatChill vessel="Schlenk bomb" temp="120.0 celsius" time="72.0 hour"/>
      </Reaction>
      <Workup/>
    </Procedure>
    <Reagents>
      <Reagent id="KE-072" inchi="InChI=1S/C120H88N8.Co/c1-13-37-89(38-14-1)117(90-39-15-2-16-40-90,91-41-17-3-18-42-91)125-101-69-61-85(62-70-101)113-105-77-79-107(121-105)114(86-63-71-102(72-64-86)126-118(92-43-19-4-20-44-92,93-45-21-5-22-46-93)94-47-23-6-24-48-94)109-81-83-111(123-109)116(88-67-75-104(76-68-88)128-120(98-55-31-10-32-56-98,99-57-33-11-34-58-99)100-59-35-12-36-60-100)112-84-82-110(124-112)115(108-80-78-106(113)122-108)87-65-73-103(74-66-87)127-119(95-49-25-7-26-50-95,96-51-27-8-28-52-96)97-53-29-9-30-54-97;/h1-84,125-128H;/q-2;+2/b113-105-,113-106-,114-107-,114-109-,115-108-,115-110-,116-111-,116-112-;" name="KE-072" role="substrate"/>
      <Reagent id="PDA" inchi="InChI=1S/C8H6O2/c9-5-7-1-2-8(6-10)4-3-7/h1-6H" name="PDA" role="substrate"/>
      <Reagent id="PNP" inchi="InChI=1S/C6H5NO3/c8-6-3-1-5(2-4-6)7(9)10/h1-4,8H" name="PNP" role="acid"/>
      <Reagent id="Wasser" inchi="InChI=1S/H2O/h1H2" name="Wasser" role="catalyst"/>
      <Reagent id="PhNO2" inchi="InChI=1S/C6H5NO2/c8-7(9)6-4-2-1-3-5-6/h1-5H" name="PhNO2" role="solvent"/>
      <Reagent id="DO" inchi="InChI=1S/C4H8O2/c1-2-6-4-3-5-1/h1-4H2" name="DO" role="solvent"/>
    </Reagents>
  </Synthesis>
  <Synthesis>
    <Hardware>
      <Component id="Schlenk bomb" type="Schlenk bomb"/>
    </Hardware>
    <Metadata description="KE-098"/>
    <Procedure>
      <Prep>
        <Add vessel="Schlenk bomb" amount="13.3 micromole" reagent="KE-072"/>
        <Add vessel="Schlenk bomb" amount="26.99 micromole" reagent="PDA"/>
        <Add vessel="Schlenk bomb" amount="426.28 micromole" reagent="PNP"/>
        <Add vessel="Schlenk bomb" amount="1197.0 micromole" reagent="Wasser"/>
        <Add vessel="Schlenk bomb" amount="134.83 micromole" reagent="Triphenylmethanol"/>
        <Add vessel="Schlenk bomb" amount="167.0 microlitre" reagent="PhNO2"/>
        <Add vessel="Schlenk bomb" amount="500.0 microlitre" reagent="DO"/>
        <EvacuateAndRefill vessel="Schlenk bomb" gas="Ar"/>
      </Prep>
      <Reaction>
        <HeatChill vessel="Schlenk bomb" temp="120.0 celsius" time="72.0 hour"/>
      </Reaction>
      <Workup>
        <WashSolid vessel="Schlenk bomb" solvent="DMF"/>
        <WashSolid vessel="Schlenk bomb" solvent="CHCl3"/>
        <WashSolid vessel="Schlenk bomb" solvent="MeOH"/>
        <WashSolid vessel="Schlenk bomb" solvent="scCO2"/>
      </Workup>
    </Procedure>
    <Reagents>
      <Reagent id="KE-072" inchi="InChI=1S/C120H88N8.Co/c1-13-37-89(38-14-1)117(90-39-15-2-16-40-90,91-41-17-3-18-42-91)125-101-69-61-85(62-70-101)113-105-77-79-107(121-105)114(86-63-71-102(72-64-86)126-118(92-43-19-4-20-44-92,93-45-21-5-22-46-93)94-47-23-6-24-48-94)109-81-83-111(123-109)116(88-67-75-104(76-68-88)128-120(98-55-31-10-32-56-98,99-57-33-11-34-58-99)100-59-35-12-36-60-100)112-84-82-110(124-112)115(108-80-78-106(113)122-108)87-65-73-103(74-66-87)127-119(95-49-25-7-26-50-95,96-51-27-8-28-52-96)97-53-29-9-30-54-97;/h1-84,125-128H;/q-2;+2/b113-105-,113-106-,114-107-,114-109-,115-108-,115-110-,116-111-,116-112-;" name="KE-072" role="substrate"/>
      <Reagent id="PDA" inchi="InChI=1S/C8H6O2/c9-5-7-1-2-8(6-10)4-3-7/h1-6H" name="PDA" role="substrate"/>
      <Reagent id="PNP" inchi="InChI=1S/C6H5NO3/c8-6-3-1-5(2-4-6)7(9)10/h1-4,8H" name="PNP" role="acid"/>
      <Reagent id="Wasser" inchi="InChI=1S/H2O/h1H2" name="Wasser" role="catalyst"/>
      <Reagent id="Triphenylmethanol" inchi="InChI=1S/C19H16O/c20-19(16-10-4-1-5-11-16,17-12-6-2-7-13-17)18-14-8-3-9-15-18/h1-15,20H" name="Triphenylmethanol" role="reagent"/>
      <Reagent id="PhNO2" inchi="InChI=1S/C6H5NO2/c8-7(9)6-4-2-1-3-5-6/h1-5H" name="PhNO2" role="solvent"/>
      <Reagent id="DO" inchi="InChI=1S/C4H8O2/c1-2-6-4-3-5-1/h1-4H2" name="DO" role="solvent"/>
    </Reagents>
  </Synthesis>
  <Synthesis>
    <Hardware>
      <Component id="Schlenk bomb" type="Schlenk bomb"/>
    </Hardware>
    <Metadata description="KE-099"/>
    <Procedure>
      <Prep>
        <Add vessel="Schlenk bomb" amount="13.69 micromole" reagent="KE-095"/>
        <Add vessel="Schlenk bomb" amount="30.05 micromole" reagent="PDA"/>
        <Add vessel="Schlenk bomb" amount="394.65 micromole" reagent="PNP"/>
        <Add vessel="Schlenk bomb" amount="1197.0 micromole" reagent="Wasser"/>
        <Add vessel="Schlenk bomb" amount="16.34 micromole" reagent="Benzenamine, 4-bromo-"/>
        <Add vessel="Schlenk bomb" amount="167.0 microlitre" reagent="PhNO2"/>
        <Add vessel="Schlenk bomb" amount="500.0 microlitre" reagent="DO"/>
        <EvacuateAndRefill vessel="Schlenk bomb" gas="Ar"/>
      </Prep>
      <Reaction>
        <HeatChill vessel="Schlenk bomb" temp="120.0 celsius" time="72.0 hour"/>
      </Reaction>
      <Workup>
        <WashSolid vessel="Schlenk bomb" solvent="DMF"/>
        <WashSolid vessel="Schlenk bomb" solvent="CHCl3"/>
        <WashSolid vessel="Schlenk bomb" solvent="MeOH"/>
        <WashSolid vessel="Schlenk bomb" solvent="scCO2"/>
      </Workup>
    </Procedure>
    <Reagents>
      <Reagent id="KE-095" inchi="InChI=1S/C120H88N8.Co.HI/c1-13-37-89(38-14-1)117(90-39-15-2-16-40-90,91-41-17-3-18-42-91)125-101-69-61-85(62-70-101)113-105-77-79-107(121-105)114(86-63-71-102(72-64-86)126-118(92-43-19-4-20-44-92,93-45-21-5-22-46-93)94-47-23-6-24-48-94)109-81-83-111(123-109)116(88-67-75-104(76-68-88)128-120(98-55-31-10-32-56-98,99-57-33-11-34-58-99)100-59-35-12-36-60-100)112-84-82-110(124-112)115(108-80-78-106(113)122-108)87-65-73-103(74-66-87)127-119(95-49-25-7-26-50-95,96-51-27-8-28-52-96)97-53-29-9-30-54-97;;/h1-84,125-128H;;1H/q-2;+3;/p-1/b113-105-,113-106-,114-107-,114-109-,115-108-,115-110-,116-111-,116-112-;;" name="KE-095" role="substrate"/>
      <Reagent id="PDA" inchi="InChI=1S/C8H6O2/c9-5-7-1-2-8(6-10)4-3-7/h1-6H" name="PDA" role="substrate"/>
      <Reagent id="PNP" inchi="InChI=1S/C6H5NO3/c8-6-3-1-5(2-4-6)7(9)10/h1-4,8H" name="PNP" role="acid"/>
      <Reagent id="Wasser" inchi="InChI=1S/H2O/h1H2" name="Wasser" role="catalyst"/>
      <Reagent id="Benzenamine, 4-bromo-" inchi="InChI=1S/C6H6BrN/c7-5-1-3-6(8)4-2-5/h1-4H,8H2" name="Benzenamine, 4-bromo-" role="catalyst"/>
      <Reagent id="PhNO2" inchi="InChI=1S/C6H5NO2/c8-7(9)6-4-2-1-3-5-6/h1-5H" name="PhNO2" role="solvent"/>
      <Reagent id="DO" inchi="InChI=1S/C4H8O2/c1-2-6-4-3-5-1/h1-4H2" name="DO" role="solvent"/>
    </Reagents>
  </Synthesis>
  <Synthesis>
    <Hardware>
      <Component id="microwave vial" type="microwave vial"/>
    </Hardware>
    <Metadata description="KE-104"/>
    <Procedure>
      <Prep>
        <Add vessel="microwave vial" amount="12.77 micromole" reagent="KE-072"/>
        <Add vessel="microwave vial" amount="26.77 micromole" reagent="PDA"/>
        <Add vessel="microwave vial" amount="401.12 micromole" reagent="PNP"/>
        <Add vessel="microwave vial" amount="2394.0 micromole" reagent="Wasser"/>
        <Add vessel="microwave vial" amount="133.0 microlitre" reagent="Mes"/>
        <Add vessel="microwave vial" amount="533.0 microlitre" reagent="DO"/>
        <EvacuateAndRefill vessel="microwave vial" gas="Ar"/>
      </Prep>
      <Reaction>
        <HeatChill vessel="microwave vial" temp="120.0 celsius" time="72.0 hour"/>
      </Reaction>
      <Workup/>
    </Procedure>
    <Reagents>
      <Reagent id="KE-072" inchi="InChI=1S/C120H88N8.Co/c1-13-37-89(38-14-1)117(90-39-15-2-16-40-90,91-41-17-3-18-42-91)125-101-69-61-85(62-70-101)113-105-77-79-107(121-105)114(86-63-71-102(72-64-86)126-118(92-43-19-4-20-44-92,93-45-21-5-22-46-93)94-47-23-6-24-48-94)109-81-83-111(123-109)116(88-67-75-104(76-68-88)128-120(98-55-31-10-32-56-98,99-57-33-11-34-58-99)100-59-35-12-36-60-100)112-84-82-110(124-112)115(108-80-78-106(113)122-108)87-65-73-103(74-66-87)127-119(95-49-25-7-26-50-95,96-51-27-8-28-52-96)97-53-29-9-30-54-97;/h1-84,125-128H;/q-2;+2/b113-105-,113-106-,114-107-,114-109-,115-108-,115-110-,116-111-,116-112-;" name="KE-072" role="substrate"/>
      <Reagent id="PDA" inchi="InChI=1S/C8H6O2/c9-5-7-1-2-8(6-10)4-3-7/h1-6H" name="PDA" role="substrate"/>
      <Reagent id="PNP" inchi="InChI=1S/C6H5NO3/c8-6-3-1-5(2-4-6)7(9)10/h1-4,8H" name="PNP" role="acid"/>
      <Reagent id="Wasser" inchi="InChI=1S/H2O/h1H2" name="Wasser" role="catalyst"/>
      <Reagent id="Mes" inchi="InChI=1S/C9H12/c1-7-4-8(2)6-9(3)5-7/h4-6H,1-3H3" name="Mes" role="solvent"/>
      <Reagent id="DO" inchi="InChI=1S/C4H8O2/c1-2-6-4-3-5-1/h1-4H2" name="DO" role="solvent"/>
    </Reagents>
  </Synthesis>
  <Synthesis>
    <Hardware>
      <Component id="Schlenk bomb" type="Schlenk bomb"/>
    </Hardware>
    <Metadata description="KE-105"/>
    <Procedure>
      <Prep>
        <Add vessel="Schlenk bomb" amount="12.77 micromole" reagent="KE-072"/>
        <Add vessel="Schlenk bomb" amount="27.88 micromole" reagent="PDA"/>
        <Add vessel="Schlenk bomb" amount="422.04 micromole" reagent="2,4-Dinitrophenol"/>
        <Add vessel="Schlenk bomb" amount="1197.0 micromole" reagent="Wasser"/>
        <Add vessel="Schlenk bomb" amount="167.0 microlitre" reagent="oDCB"/>
        <Add vessel="Schlenk bomb" amount="500.0 microlitre" reagent="DO"/>
        <EvacuateAndRefill vessel="Schlenk bomb" gas="Ar"/>
      </Prep>
      <Reaction>
        <HeatChill vessel="Schlenk bomb" temp="120.0 celsius" time="72.0 hour"/>
      </Reaction>
      <Workup>
        <WashSolid vessel="Schlenk bomb" solvent="DMF"/>
        <WashSolid vessel="Schlenk bomb" solvent="CHCl3"/>
        <WashSolid vessel="Schlenk bomb" solvent="MeOH"/>
        <WashSolid vessel="Schlenk bomb" solvent="scCO2"/>
      </Workup>
    </Procedure>
    <Reagents>
      <Reagent id="KE-072" inchi="InChI=1S/C120H88N8.Co/c1-13-37-89(38-14-1)117(90-39-15-2-16-40-90,91-41-17-3-18-42-91)125-101-69-61-85(62-70-101)113-105-77-79-107(121-105)114(86-63-71-102(72-64-86)126-118(92-43-19-4-20-44-92,93-45-21-5-22-46-93)94-47-23-6-24-48-94)109-81-83-111(123-109)116(88-67-75-104(76-68-88)128-120(98-55-31-10-32-56-98,99-57-33-11-34-58-99)100-59-35-12-36-60-100)112-84-82-110(124-112)115(108-80-78-106(113)122-108)87-65-73-103(74-66-87)127-119(95-49-25-7-26-50-95,96-51-27-8-28-52-96)97-53-29-9-30-54-97;/h1-84,125-128H;/q-2;+2/b113-105-,113-106-,114-107-,114-109-,115-108-,115-110-,116-111-,116-112-;" name="KE-072" role="substrate"/>
      <Reagent id="PDA" inchi="InChI=1S/C8H6O2/c9-5-7-1-2-8(6-10)4-3-7/h1-6H" name="PDA" role="substrate"/>
      <Reagent id="2,4-Dinitrophenol" inchi="InChI=1S/C6H4N2O5/c9-6-2-1-4(7(10)11)3-5(6)8(12)13/h1-3,9H" name="2,4-Dinitrophenol" role="acid"/>
      <Reagent id="Wasser" inchi="InChI=1S/H2O/h1H2" name="Wasser" role="catalyst"/>
      <Reagent id="oDCB" inchi="InChI=1S/C6H4Cl2/c7-5-3-1-2-4-6(5)8/h1-4H" name="oDCB" role="solvent"/>
      <Reagent id="DO" inchi="InChI=1S/C4H8O2/c1-2-6-4-3-5-1/h1-4H2" name="DO" role="solvent"/>
    </Reagents>
  </Synthesis>
  <Synthesis>
    <Hardware>
      <Component id="Schlenk bomb" type="Schlenk bomb"/>
    </Hardware>
    <Metadata description="KE-106"/>
    <Procedure>
      <Prep>
        <Add vessel="Schlenk bomb" amount="12.77 micromole" reagent="KE-072"/>
        <Add vessel="Schlenk bomb" amount="26.6 micromole" reagent="PDA"/>
        <Add vessel="Schlenk bomb" amount="414.78 micromole" reagent="4-Nitrophenol"/>
        <Add vessel="Schlenk bomb" amount="1197.0 micromole" reagent="Wasser"/>
        <Add vessel="Schlenk bomb" amount="667.0 microlitre" reagent="DO"/>
        <EvacuateAndRefill vessel="Schlenk bomb" gas="Ar"/>
      </Prep>
      <Reaction>
        <HeatChill vessel="Schlenk bomb" temp="120.0 celsius" time="72.0 hour"/>
      </Reaction>
      <Workup>
        <WashSolid vessel="Schlenk bomb" solvent="DMF"/>
        <WashSolid vessel="Schlenk bomb" solvent="CHCl3"/>
        <WashSolid vessel="Schlenk bomb" solvent="MeOH"/>
        <WashSolid vessel="Schlenk bomb" solvent="scCO2"/>
      </Workup>
    </Procedure>
    <Reagents>
      <Reagent id="KE-072" inchi="InChI=1S/C120H88N8.Co/c1-13-37-89(38-14-1)117(90-39-15-2-16-40-90,91-41-17-3-18-42-91)125-101-69-61-85(62-70-101)113-105-77-79-107(121-105)114(86-63-71-102(72-64-86)126-118(92-43-19-4-20-44-92,93-45-21-5-22-46-93)94-47-23-6-24-48-94)109-81-83-111(123-109)116(88-67-75-104(76-68-88)128-120(98-55-31-10-32-56-98,99-57-33-11-34-58-99)100-59-35-12-36-60-100)112-84-82-110(124-112)115(108-80-78-106(113)122-108)87-65-73-103(74-66-87)127-119(95-49-25-7-26-50-95,96-51-27-8-28-52-96)97-53-29-9-30-54-97;/h1-84,125-128H;/q-2;+2/b113-105-,113-106-,114-107-,114-109-,115-108-,115-110-,116-111-,116-112-;" name="KE-072" role="substrate"/>
      <Reagent id="PDA" inchi="InChI=1S/C8H6O2/c9-5-7-1-2-8(6-10)4-3-7/h1-6H" name="PDA" role="substrate"/>
      <Reagent id="4-Nitrophenol" inchi="InChI=1S/C6H5NO3/c8-6-3-1-5(2-4-6)7(9)10/h1-4,8H" name="4-Nitrophenol" role="acid"/>
      <Reagent id="Wasser" inchi="InChI=1S/H2O/h1H2" name="Wasser" role="catalyst"/>
      <Reagent id="DO" inchi="InChI=1S/C4H8O2/c1-2-6-4-3-5-1/h1-4H2" name="DO" role="solvent"/>
    </Reagents>
  </Synthesis>
  <Synthesis>
    <Hardware>
      <Component id="Schlenk bomb" type="Schlenk bomb"/>
    </Hardware>
    <Metadata description="KE-107"/>
    <Procedure>
      <Prep>
        <Add vessel="Schlenk bomb" amount="13.3 micromole" reagent="KE-072"/>
        <Add vessel="Schlenk bomb" amount="27.59 micromole" reagent="PDA"/>
        <Add vessel="Schlenk bomb" amount="207.03 micromole" reagent="4-Nitrophenol"/>
        <Add vessel="Schlenk bomb" amount="1197.0 micromole" reagent="Wasser"/>
        <Add vessel="Schlenk bomb" amount="333.0 microlitre" reagent="DO"/>
        <EvacuateAndRefill vessel="Schlenk bomb" gas="Ar"/>
      </Prep>
      <Reaction>
        <HeatChill vessel="Schlenk bomb" temp="120.0 celsius" time="72.0 hour"/>
      </Reaction>
      <Workup>
        <WashSolid vessel="Schlenk bomb" solvent="DMF"/>
        <WashSolid vessel="Schlenk bomb" solvent="CHCl3"/>
        <WashSolid vessel="Schlenk bomb" solvent="MeOH"/>
        <WashSolid vessel="Schlenk bomb" solvent="scCO2"/>
      </Workup>
    </Procedure>
    <Reagents>
      <Reagent id="KE-072" inchi="InChI=1S/C120H88N8.Co/c1-13-37-89(38-14-1)117(90-39-15-2-16-40-90,91-41-17-3-18-42-91)125-101-69-61-85(62-70-101)113-105-77-79-107(121-105)114(86-63-71-102(72-64-86)126-118(92-43-19-4-20-44-92,93-45-21-5-22-46-93)94-47-23-6-24-48-94)109-81-83-111(123-109)116(88-67-75-104(76-68-88)128-120(98-55-31-10-32-56-98,99-57-33-11-34-58-99)100-59-35-12-36-60-100)112-84-82-110(124-112)115(108-80-78-106(113)122-108)87-65-73-103(74-66-87)127-119(95-49-25-7-26-50-95,96-51-27-8-28-52-96)97-53-29-9-30-54-97;/h1-84,125-128H;/q-2;+2/b113-105-,113-106-,114-107-,114-109-,115-108-,115-110-,116-111-,116-112-;" name="KE-072" role="substrate"/>
      <Reagent id="PDA" inchi="InChI=1S/C8H6O2/c9-5-7-1-2-8(6-10)4-3-7/h1-6H" name="PDA" role="substrate"/>
      <Reagent id="4-Nitrophenol" inchi="InChI=1S/C6H5NO3/c8-6-3-1-5(2-4-6)7(9)10/h1-4,8H" name="4-Nitrophenol" role="acid"/>
      <Reagent id="Wasser" inchi="InChI=1S/H2O/h1H2" name="Wasser" role="catalyst"/>
      <Reagent id="DO" inchi="InChI=1S/C4H8O2/c1-2-6-4-3-5-1/h1-4H2" name="DO" role="solvent"/>
    </Reagents>
  </Synthesis>
  <Synthesis>
    <Hardware>
      <Component id="Schlenk bomb" type="Schlenk bomb"/>
    </Hardware>
    <Metadata description="KE-108"/>
    <Procedure>
      <Prep>
        <Add vessel="Schlenk bomb" amount="13.3 micromole" reagent="KE-072"/>
        <Add vessel="Schlenk bomb" amount="26.6 micromole" reagent="PDA"/>
        <Add vessel="Schlenk bomb" amount="404.71 micromole" reagent="PNP"/>
        <Add vessel="Schlenk bomb" amount="2394.0 micromole" reagent="Wasser"/>
        <Add vessel="Schlenk bomb" amount="167.0 microlitre" reagent="PhNO2"/>
        <Add vessel="Schlenk bomb" amount="500.0 microlitre" reagent="DO"/>
        <EvacuateAndRefill vessel="Schlenk bomb" gas="Ar"/>
      </Prep>
      <Reaction>
        <HeatChill vessel="Schlenk bomb" temp="120.0 celsius" time="72.0 hour"/>
      </Reaction>
      <Workup>
        <WashSolid vessel="Schlenk bomb" solvent="DMF"/>
        <WashSolid vessel="Schlenk bomb" solvent="CHCl3"/>
        <WashSolid vessel="Schlenk bomb" solvent="MeOH"/>
        <WashSolid vessel="Schlenk bomb" solvent="scCO2"/>
      </Workup>
    </Procedure>
    <Reagents>
      <Reagent id="KE-072" inchi="InChI=1S/C120H88N8.Co/c1-13-37-89(38-14-1)117(90-39-15-2-16-40-90,91-41-17-3-18-42-91)125-101-69-61-85(62-70-101)113-105-77-79-107(121-105)114(86-63-71-102(72-64-86)126-118(92-43-19-4-20-44-92,93-45-21-5-22-46-93)94-47-23-6-24-48-94)109-81-83-111(123-109)116(88-67-75-104(76-68-88)128-120(98-55-31-10-32-56-98,99-57-33-11-34-58-99)100-59-35-12-36-60-100)112-84-82-110(124-112)115(108-80-78-106(113)122-108)87-65-73-103(74-66-87)127-119(95-49-25-7-26-50-95,96-51-27-8-28-52-96)97-53-29-9-30-54-97;/h1-84,125-128H;/q-2;+2/b113-105-,113-106-,114-107-,114-109-,115-108-,115-110-,116-111-,116-112-;" name="KE-072" role="substrate"/>
      <Reagent id="PDA" inchi="InChI=1S/C8H6O2/c9-5-7-1-2-8(6-10)4-3-7/h1-6H" name="PDA" role="substrate"/>
      <Reagent id="PNP" inchi="InChI=1S/C6H5NO3/c8-6-3-1-5(2-4-6)7(9)10/h1-4,8H" name="PNP" role="acid"/>
      <Reagent id="Wasser" inchi="InChI=1S/H2O/h1H2" name="Wasser" role="catalyst"/>
      <Reagent id="PhNO2" inchi="InChI=1S/C6H5NO2/c8-7(9)6-4-2-1-3-5-6/h1-5H" name="PhNO2" role="solvent"/>
      <Reagent id="DO" inchi="InChI=1S/C4H8O2/c1-2-6-4-3-5-1/h1-4H2" name="DO" role="solvent"/>
    </Reagents>
  </Synthesis>
  <Synthesis>
    <Hardware>
      <Component id="Schlenk bomb" type="Schlenk bomb"/>
    </Hardware>
    <Metadata description="KE-109"/>
    <Procedure>
      <Prep>
        <Add vessel="Schlenk bomb" amount="13.3 micromole" reagent="KE-072"/>
        <Add vessel="Schlenk bomb" amount="26.6 micromole" reagent="PDA"/>
        <Add vessel="Schlenk bomb" amount="397.53 micromole" reagent="PNP"/>
        <Add vessel="Schlenk bomb" amount="2394.0 micromole" reagent="Wasser"/>
        <Add vessel="Schlenk bomb" amount="167.0 microlitre" reagent="PhNO2"/>
        <Add vessel="Schlenk bomb" amount="500.0 microlitre" reagent="DO"/>
        <EvacuateAndRefill vessel="Schlenk bomb" gas="Ar"/>
      </Prep>
      <Reaction>
        <HeatChill vessel="Schlenk bomb" temp="120.0 celsius" time="24.0 hour"/>
      </Reaction>
      <Workup>
        <WashSolid vessel="Schlenk bomb" solvent="DMF"/>
        <WashSolid vessel="Schlenk bomb" solvent="CHCl3"/>
        <WashSolid vessel="Schlenk bomb" solvent="MeOH"/>
        <WashSolid vessel="Schlenk bomb" solvent="scCO2"/>
      </Workup>
    </Procedure>
    <Reagents>
      <Reagent id="KE-072" inchi="InChI=1S/C120H88N8.Co/c1-13-37-89(38-14-1)117(90-39-15-2-16-40-90,91-41-17-3-18-42-91)125-101-69-61-85(62-70-101)113-105-77-79-107(121-105)114(86-63-71-102(72-64-86)126-118(92-43-19-4-20-44-92,93-45-21-5-22-46-93)94-47-23-6-24-48-94)109-81-83-111(123-109)116(88-67-75-104(76-68-88)128-120(98-55-31-10-32-56-98,99-57-33-11-34-58-99)100-59-35-12-36-60-100)112-84-82-110(124-112)115(108-80-78-106(113)122-108)87-65-73-103(74-66-87)127-119(95-49-25-7-26-50-95,96-51-27-8-28-52-96)97-53-29-9-30-54-97;/h1-84,125-128H;/q-2;+2/b113-105-,113-106-,114-107-,114-109-,115-108-,115-110-,116-111-,116-112-;" name="KE-072" role="substrate"/>
      <Reagent id="PDA" inchi="InChI=1S/C8H6O2/c9-5-7-1-2-8(6-10)4-3-7/h1-6H" name="PDA" role="substrate"/>
      <Reagent id="PNP" inchi="InChI=1S/C6H5NO3/c8-6-3-1-5(2-4-6)7(9)10/h1-4,8H" name="PNP" role="acid"/>
      <Reagent id="Wasser" inchi="InChI=1S/H2O/h1H2" name="Wasser" role="catalyst"/>
      <Reagent id="PhNO2" inchi="InChI=1S/C6H5NO2/c8-7(9)6-4-2-1-3-5-6/h1-5H" name="PhNO2" role="solvent"/>
      <Reagent id="DO" inchi="InChI=1S/C4H8O2/c1-2-6-4-3-5-1/h1-4H2" name="DO" role="solvent"/>
    </Reagents>
  </Synthesis>
  <Synthesis>
    <Hardware>
      <Component id="Schlenk bomb" type="Schlenk bomb"/>
    </Hardware>
    <Metadata description="KE-111"/>
    <Procedure>
      <Prep>
        <Add vessel="Schlenk bomb" amount="13.3 micromole" reagent="KE-072"/>
        <Add vessel="Schlenk bomb" amount="26.6 micromole" reagent="PDA"/>
        <Add vessel="Schlenk bomb" amount="403.57 micromole" reagent="2,4-Dinitrophenol"/>
        <Add vessel="Schlenk bomb" amount="1197.0 micromole" reagent="Wasser"/>
        <Add vessel="Schlenk bomb" amount="135.45 micromole" reagent="Benzenamine, 4-bromo-"/>
        <Add vessel="Schlenk bomb" amount="167.0 microlitre" reagent="oDCB"/>
        <Add vessel="Schlenk bomb" amount="500.0 microlitre" reagent="DO"/>
        <EvacuateAndRefill vessel="Schlenk bomb" gas="Ar"/>
      </Prep>
      <Reaction>
        <HeatChill vessel="Schlenk bomb" temp="120.0 celsius" time="72.0 hour"/>
      </Reaction>
      <Workup>
        <WashSolid vessel="Schlenk bomb" solvent="DMF"/>
        <WashSolid vessel="Schlenk bomb" solvent="CHCl3"/>
        <WashSolid vessel="Schlenk bomb" solvent="MeOH"/>
        <WashSolid vessel="Schlenk bomb" solvent="scCO2"/>
      </Workup>
    </Procedure>
    <Reagents>
      <Reagent id="KE-072" inchi="InChI=1S/C120H88N8.Co/c1-13-37-89(38-14-1)117(90-39-15-2-16-40-90,91-41-17-3-18-42-91)125-101-69-61-85(62-70-101)113-105-77-79-107(121-105)114(86-63-71-102(72-64-86)126-118(92-43-19-4-20-44-92,93-45-21-5-22-46-93)94-47-23-6-24-48-94)109-81-83-111(123-109)116(88-67-75-104(76-68-88)128-120(98-55-31-10-32-56-98,99-57-33-11-34-58-99)100-59-35-12-36-60-100)112-84-82-110(124-112)115(108-80-78-106(113)122-108)87-65-73-103(74-66-87)127-119(95-49-25-7-26-50-95,96-51-27-8-28-52-96)97-53-29-9-30-54-97;/h1-84,125-128H;/q-2;+2/b113-105-,113-106-,114-107-,114-109-,115-108-,115-110-,116-111-,116-112-;" name="KE-072" role="substrate"/>
      <Reagent id="PDA" inchi="InChI=1S/C8H6O2/c9-5-7-1-2-8(6-10)4-3-7/h1-6H" name="PDA" role="substrate"/>
      <Reagent id="2,4-Dinitrophenol" inchi="InChI=1S/C6H4N2O5/c9-6-2-1-4(7(10)11)3-5(6)8(12)13/h1-3,9H" name="2,4-Dinitrophenol" role="acid"/>
      <Reagent id="Wasser" inchi="InChI=1S/H2O/h1H2" name="Wasser" role="catalyst"/>
      <Reagent id="Benzenamine, 4-bromo-" inchi="InChI=1S/C6H6BrN/c7-5-1-3-6(8)4-2-5/h1-4H,8H2" name="Benzenamine, 4-bromo-" role="catalyst"/>
      <Reagent id="oDCB" inchi="InChI=1S/C6H4Cl2/c7-5-3-1-2-4-6(5)8/h1-4H" name="oDCB" role="solvent"/>
      <Reagent id="DO" inchi="InChI=1S/C4H8O2/c1-2-6-4-3-5-1/h1-4H2" name="DO" role="solvent"/>
    </Reagents>
  </Synthesis>
  <Synthesis>
    <Hardware>
      <Component id="Schlenk bomb" type="Schlenk bomb"/>
    </Hardware>
    <Metadata description="KE-112"/>
    <Procedure>
      <Prep>
        <Add vessel="Schlenk bomb" amount="13.69 micromole" reagent="KE-072"/>
        <Add vessel="Schlenk bomb" amount="26.6 micromole" reagent="PDA"/>
        <Add vessel="Schlenk bomb" amount="199.12 micromole" reagent="PNP"/>
        <Add vessel="Schlenk bomb" amount="2394.0 micromole" reagent="Wasser"/>
        <Add vessel="Schlenk bomb" amount="83.3 microlitre" reagent="PhNO2"/>
        <Add vessel="Schlenk bomb" amount="250.0 microlitre" reagent="DO"/>
        <EvacuateAndRefill vessel="Schlenk bomb" gas="Ar"/>
      </Prep>
      <Reaction>
        <HeatChill vessel="Schlenk bomb" temp="120.0 celsius" time="72.0 hour"/>
      </Reaction>
      <Workup/>
    </Procedure>
    <Reagents>
      <Reagent id="KE-072" inchi="InChI=1S/C120H88N8.Co/c1-13-37-89(38-14-1)117(90-39-15-2-16-40-90,91-41-17-3-18-42-91)125-101-69-61-85(62-70-101)113-105-77-79-107(121-105)114(86-63-71-102(72-64-86)126-118(92-43-19-4-20-44-92,93-45-21-5-22-46-93)94-47-23-6-24-48-94)109-81-83-111(123-109)116(88-67-75-104(76-68-88)128-120(98-55-31-10-32-56-98,99-57-33-11-34-58-99)100-59-35-12-36-60-100)112-84-82-110(124-112)115(108-80-78-106(113)122-108)87-65-73-103(74-66-87)127-119(95-49-25-7-26-50-95,96-51-27-8-28-52-96)97-53-29-9-30-54-97;/h1-84,125-128H;/q-2;+2/b113-105-,113-106-,114-107-,114-109-,115-108-,115-110-,116-111-,116-112-;" name="KE-072" role="substrate"/>
      <Reagent id="PDA" inchi="InChI=1S/C8H6O2/c9-5-7-1-2-8(6-10)4-3-7/h1-6H" name="PDA" role="substrate"/>
      <Reagent id="PNP" inchi="InChI=1S/C6H5NO3/c8-6-3-1-5(2-4-6)7(9)10/h1-4,8H" name="PNP" role="acid"/>
      <Reagent id="Wasser" inchi="InChI=1S/H2O/h1H2" name="Wasser" role="catalyst"/>
      <Reagent id="PhNO2" inchi="InChI=1S/C6H5NO2/c8-7(9)6-4-2-1-3-5-6/h1-5H" name="PhNO2" role="solvent"/>
      <Reagent id="DO" inchi="InChI=1S/C4H8O2/c1-2-6-4-3-5-1/h1-4H2" name="DO" role="solvent"/>
    </Reagents>
  </Synthesis>
  <Synthesis>
    <Hardware>
      <Component id="Schlenk bomb" type="Schlenk bomb"/>
    </Hardware>
    <Metadata description="KE-113"/>
    <Procedure>
      <Prep>
        <Add vessel="Schlenk bomb" amount="0.0 micromole" reagent="KE-072"/>
        <Add vessel="Schlenk bomb" amount="0.0 micromole" reagent="PDA"/>
        <Add vessel="Schlenk bomb" amount="0.0 micromole" reagent="PNP"/>
        <Add vessel="Schlenk bomb" amount="0.0 micromole" reagent="Wasser"/>
        <Add vessel="Schlenk bomb" amount="167.0 microlitre" reagent="PhNO2"/>
        <Add vessel="Schlenk bomb" amount="500.0 microlitre" reagent="DO"/>
        <EvacuateAndRefill vessel="Schlenk bomb" gas="Ar"/>
      </Prep>
      <Reaction>
        <HeatChill vessel="Schlenk bomb" temp="150.0 celsius" time="72.0 hour"/>
      </Reaction>
      <Workup>
        <WashSolid vessel="Schlenk bomb" solvent="DMF"/>
        <WashSolid vessel="Schlenk bomb" solvent="CHCl3"/>
        <WashSolid vessel="Schlenk bomb" solvent="MeOH"/>
        <WashSolid vessel="Schlenk bomb" solvent="scCO2"/>
      </Workup>
    </Procedure>
    <Reagents>
      <Reagent id="KE-072" inchi="InChI=1S/C120H88N8.Co/c1-13-37-89(38-14-1)117(90-39-15-2-16-40-90,91-41-17-3-18-42-91)125-101-69-61-85(62-70-101)113-105-77-79-107(121-105)114(86-63-71-102(72-64-86)126-118(92-43-19-4-20-44-92,93-45-21-5-22-46-93)94-47-23-6-24-48-94)109-81-83-111(123-109)116(88-67-75-104(76-68-88)128-120(98-55-31-10-32-56-98,99-57-33-11-34-58-99)100-59-35-12-36-60-100)112-84-82-110(124-112)115(108-80-78-106(113)122-108)87-65-73-103(74-66-87)127-119(95-49-25-7-26-50-95,96-51-27-8-28-52-96)97-53-29-9-30-54-97;/h1-84,125-128H;/q-2;+2/b113-105-,113-106-,114-107-,114-109-,115-108-,115-110-,116-111-,116-112-;" name="KE-072" role="substrate"/>
      <Reagent id="PDA" inchi="InChI=1S/C8H6O2/c9-5-7-1-2-8(6-10)4-3-7/h1-6H" name="PDA" role="substrate"/>
      <Reagent id="PNP" inchi="InChI=1S/C6H5NO3/c8-6-3-1-5(2-4-6)7(9)10/h1-4,8H" name="PNP" role="acid"/>
      <Reagent id="Wasser" inchi="InChI=1S/H2O/h1H2" name="Wasser" role="catalyst"/>
      <Reagent id="PhNO2" inchi="InChI=1S/C6H5NO2/c8-7(9)6-4-2-1-3-5-6/h1-5H" name="PhNO2" role="solvent"/>
      <Reagent id="DO" inchi="InChI=1S/C4H8O2/c1-2-6-4-3-5-1/h1-4H2" name="DO" role="solvent"/>
    </Reagents>
  </Synthesis>
  <Synthesis>
    <Hardware>
      <Component id="Schlenk bomb" type="Schlenk bomb"/>
    </Hardware>
    <Metadata description="KE-114"/>
    <Procedure>
      <Prep>
        <Add vessel="Schlenk bomb" amount="13.34 micromole" reagent="KE-072"/>
        <Add vessel="Schlenk bomb" amount="26.6 micromole" reagent="PDA"/>
        <Add vessel="Schlenk bomb" amount="2.66 micromole" reagent="O-Benzylhydroxylamine hydrochloride"/>
        <Add vessel="Schlenk bomb" amount="406.98 micromole" reagent="Benzoic acid"/>
        <Add vessel="Schlenk bomb" amount="598.5 micromole" reagent="Wasser"/>
        <Add vessel="Schlenk bomb" amount="167.0 microlitre" reagent="PhNO2"/>
        <Add vessel="Schlenk bomb" amount="500.0 microlitre" reagent="DO"/>
        <EvacuateAndRefill vessel="Schlenk bomb" gas="Ar"/>
      </Prep>
      <Reaction>
        <HeatChill vessel="Schlenk bomb" temp="120.0 celsius" time="72.0 hour"/>
      </Reaction>
      <Workup>
        <WashSolid vessel="Schlenk bomb" solvent="DMF"/>
        <WashSolid vessel="Schlenk bomb" solvent="CHCl3"/>
        <WashSolid vessel="Schlenk bomb" solvent="MeOH"/>
        <WashSolid vessel="Schlenk bomb" solvent="scCO2"/>
      </Workup>
    </Procedure>
    <Reagents>
      <Reagent id="KE-072" inchi="InChI=1S/C120H88N8.Co/c1-13-37-89(38-14-1)117(90-39-15-2-16-40-90,91-41-17-3-18-42-91)125-101-69-61-85(62-70-101)113-105-77-79-107(121-105)114(86-63-71-102(72-64-86)126-118(92-43-19-4-20-44-92,93-45-21-5-22-46-93)94-47-23-6-24-48-94)109-81-83-111(123-109)116(88-67-75-104(76-68-88)128-120(98-55-31-10-32-56-98,99-57-33-11-34-58-99)100-59-35-12-36-60-100)112-84-82-110(124-112)115(108-80-78-106(113)122-108)87-65-73-103(74-66-87)127-119(95-49-25-7-26-50-95,96-51-27-8-28-52-96)97-53-29-9-30-54-97;/h1-84,125-128H;/q-2;+2/b113-105-,113-106-,114-107-,114-109-,115-108-,115-110-,116-111-,116-112-;" name="KE-072" role="substrate"/>
      <Reagent id="PDA" inchi="InChI=1S/C8H6O2/c9-5-7-1-2-8(6-10)4-3-7/h1-6H" name="PDA" role="substrate"/>
      <Reagent id="O-Benzylhydroxylamine hydrochloride" inchi="InChI=1S/C7H9NO.ClH/c8-9-6-7-4-2-1-3-5-7;/h1-5H,6,8H2;1H" name="O-Benzylhydroxylamine hydrochloride" role="substrate"/>
      <Reagent id="Benzoic acid" inchi="InChI=1S/C7H6O2/c8-7(9)6-4-2-1-3-5-6/h1-5H,(H,8,9)" name="Benzoic acid" role="acid"/>
      <Reagent id="Wasser" inchi="InChI=1S/H2O/h1H2" name="Wasser" role="catalyst"/>
      <Reagent id="PhNO2" inchi="InChI=1S/C6H5NO2/c8-7(9)6-4-2-1-3-5-6/h1-5H" name="PhNO2" role="solvent"/>
      <Reagent id="DO" inchi="InChI=1S/C4H8O2/c1-2-6-4-3-5-1/h1-4H2" name="DO" role="solvent"/>
    </Reagents>
  </Synthesis>
  <Synthesis>
    <Hardware>
      <Component id="Schlenk bomb" type="Schlenk bomb"/>
    </Hardware>
    <Metadata description="KE-115"/>
    <Procedure>
      <Prep>
        <Add vessel="Schlenk bomb" amount="13.3 micromole" reagent="KE-072"/>
        <Add vessel="Schlenk bomb" amount="26.6 micromole" reagent="PDA"/>
        <Add vessel="Schlenk bomb" amount="409.29 micromole" reagent="4-Nitrobenzoic acid"/>
        <Add vessel="Schlenk bomb" amount="1197.0 micromole" reagent="Wasser"/>
        <Add vessel="Schlenk bomb" amount="167.0 microlitre" reagent="oDCB"/>
        <Add vessel="Schlenk bomb" amount="500.0 microlitre" reagent="DO"/>
        <EvacuateAndRefill vessel="Schlenk bomb" gas="Ar"/>
      </Prep>
      <Reaction>
        <HeatChill vessel="Schlenk bomb" temp="120.0 celsius" time="72.0 hour"/>
      </Reaction>
      <Workup>
        <WashSolid vessel="Schlenk bomb" solvent="DMF"/>
        <WashSolid vessel="Schlenk bomb" solvent="CHCl3"/>
        <WashSolid vessel="Schlenk bomb" solvent="MeOH"/>
        <WashSolid vessel="Schlenk bomb" solvent="scCO2"/>
      </Workup>
    </Procedure>
    <Reagents>
      <Reagent id="KE-072" inchi="InChI=1S/C120H88N8.Co/c1-13-37-89(38-14-1)117(90-39-15-2-16-40-90,91-41-17-3-18-42-91)125-101-69-61-85(62-70-101)113-105-77-79-107(121-105)114(86-63-71-102(72-64-86)126-118(92-43-19-4-20-44-92,93-45-21-5-22-46-93)94-47-23-6-24-48-94)109-81-83-111(123-109)116(88-67-75-104(76-68-88)128-120(98-55-31-10-32-56-98,99-57-33-11-34-58-99)100-59-35-12-36-60-100)112-84-82-110(124-112)115(108-80-78-106(113)122-108)87-65-73-103(74-66-87)127-119(95-49-25-7-26-50-95,96-51-27-8-28-52-96)97-53-29-9-30-54-97;/h1-84,125-128H;/q-2;+2/b113-105-,113-106-,114-107-,114-109-,115-108-,115-110-,116-111-,116-112-;" name="KE-072" role="substrate"/>
      <Reagent id="PDA" inchi="InChI=1S/C8H6O2/c9-5-7-1-2-8(6-10)4-3-7/h1-6H" name="PDA" role="substrate"/>
      <Reagent id="4-Nitrobenzoic acid" inchi="InChI=1S/C7H5NO4/c9-7(10)5-1-3-6(4-2-5)8(11)12/h1-4H,(H,9,10)" name="4-Nitrobenzoic acid" role="acid"/>
      <Reagent id="Wasser" inchi="InChI=1S/H2O/h1H2" name="Wasser" role="catalyst"/>
      <Reagent id="oDCB" inchi="InChI=1S/C6H4Cl2/c7-5-3-1-2-4-6(5)8/h1-4H" name="oDCB" role="solvent"/>
      <Reagent id="DO" inchi="InChI=1S/C4H8O2/c1-2-6-4-3-5-1/h1-4H2" name="DO" role="solvent"/>
    </Reagents>
  </Synthesis>
  <Synthesis>
    <Hardware>
      <Component id="microwave vial" type="microwave vial"/>
    </Hardware>
    <Metadata description="KE-119"/>
    <Procedure>
      <Prep>
        <Add vessel="microwave vial" amount="13.3 micromole" reagent="KE-072"/>
        <Add vessel="microwave vial" amount="26.6 micromole" reagent="Terephthalaldehyde"/>
        <Add vessel="microwave vial" amount="399.0 micromole" reagent="PNP"/>
        <Add vessel="microwave vial" amount="2394.0 micromole" reagent="Wasser"/>
        <Add vessel="microwave vial" amount="133.0 microlitre" reagent="Mes"/>
