Repository: FAIRChemistry/mof-synthesis-data-modeling

# MOCOF-1

This folder contains the MOCOF-1 dataset: crystalline porous frameworks based on double extension of metal–organic and covalent organic linkages.
The original data is in the Sciformation ELN format, which has been cleaned and converted to MOFSY format.

## Extracting data from Sciformation ELN

TODO

## Converting to the MOFSY format

For the conversion to the MOFSY format, see the [data model folder README](../../fairsynthesis_data_model/).

File: data/MOCOF-1/converted/xdl_from_sciformation.xml (part 5 of 11)
<XDL>
        <Add vessel="microwave vial" amount="533.0 microlitre" reagent="DO"/>
        <EvacuateAndRefill vessel="microwave vial" gas="Ar"/>
      </Prep>
      <Reaction>
        <HeatChill vessel="microwave vial" temp="120.0 celsius" time="72.0 hour"/>
      </Reaction>
      <Workup>
        <WashSolid vessel="microwave vial" solvent="DMF"/>
        <WashSolid vessel="microwave vial" solvent="CHCl3"/>
        <WashSolid vessel="microwave vial" solvent="MeOH"/>
        <WashSolid vessel="microwave vial" solvent="scCO2"/>
      </Workup>
    </Procedure>
    <Reagents>
      <Reagent id="KE-072" inchi="InChI=1S/C120H88N8.Co/c1-13-37-89(38-14-1)117(90-39-15-2-16-40-90,91-41-17-3-18-42-91)125-101-69-61-85(62-70-101)113-105-77-79-107(121-105)114(86-63-71-102(72-64-86)126-118(92-43-19-4-20-44-92,93-45-21-5-22-46-93)94-47-23-6-24-48-94)109-81-83-111(123-109)116(88-67-75-104(76-68-88)128-120(98-55-31-10-32-56-98,99-57-33-11-34-58-99)100-59-35-12-36-60-100)112-84-82-110(124-112)115(108-80-78-106(113)122-108)87-65-73-103(74-66-87)127-119(95-49-25-7-26-50-95,96-51-27-8-28-52-96)97-53-29-9-30-54-97;/h1-84,125-128H;/q-2;+2/b113-105-,113-106-,114-107-,114-109-,115-108-,115-110-,116-111-,116-112-;" name="KE-072" role="substrate"/>
      <Reagent id="Terephthalaldehyde" inchi="InChI=1S/C8H6O2/c9-5-7-1-2-8(6-10)4-3-7/h1-6H" name="Terephthalaldehyde" role="substrate"/>
      <Reagent id="PNP" inchi="InChI=1S/C6H5NO3/c8-6-3-1-5(2-4-6)7(9)10/h1-4,8H" name="PNP" role="acid"/>
      <Reagent id="Wasser" inchi="InChI=1S/H2O/h1H2" name="Wasser" role="catalyst"/>
      <Reagent id="Mes" inchi="InChI=1S/C9H12/c1-7-4-8(2)6-9(3)5-7/h4-6H,1-3H3" name="Mes" role="solvent"/>
      <Reagent id="DO" inchi="InChI=1S/C4H8O2/c1-2-6-4-3-5-1/h1-4H2" name="DO" role="solvent"/>
    </Reagents>
  </Synthesis>
  <Synthesis>
    <Hardware>
      <Component id="microwave vial" type="microwave vial"/>
    </Hardware>
    <Metadata description="KE-120"/>
    <Procedure>
      <Prep>
        <Add vessel="microwave vial" amount="13.3 micromole" reagent="KE-072"/>
        <Add vessel="microwave vial" amount="26.6 micromole" reagent="Terephthalaldehyde"/>
        <Add vessel="microwave vial" amount="396.81 micromole" reagent="PNP"/>
        <Add vessel="microwave vial" amount="2394.0 micromole" reagent="Wasser"/>
        <Add vessel="microwave vial" amount="133.0 microlitre" reagent="Mes"/>
        <Add vessel="microwave vial" amount="533.0 microlitre" reagent="DO"/>
        <EvacuateAndRefill vessel="microwave vial" gas="Ar"/>
      </Prep>
      <Reaction>
        <HeatChill vessel="microwave vial" temp="120.0 celsius" time="23.0 hour"/>
      </Reaction>
      <Workup>
        <WashSolid vessel="microwave vial" solvent="DMF"/>
        <WashSolid vessel="microwave vial" solvent="CHCl3"/>
        <WashSolid vessel="microwave vial" solvent="MeOH"/>
        <WashSolid vessel="microwave vial" solvent="scCO2"/>
      </Workup>
    </Procedure>
    <Reagents>
      <Reagent id="KE-072" inchi="InChI=1S/C120H88N8.Co/c1-13-37-89(38-14-1)117(90-39-15-2-16-40-90,91-41-17-3-18-42-91)125-101-69-61-85(62-70-101)113-105-77-79-107(121-105)114(86-63-71-102(72-64-86)126-118(92-43-19-4-20-44-92,93-45-21-5-22-46-93)94-47-23-6-24-48-94)109-81-83-111(123-109)116(88-67-75-104(76-68-88)128-120(98-55-31-10-32-56-98,99-57-33-11-34-58-99)100-59-35-12-36-60-100)112-84-82-110(124-112)115(108-80-78-106(113)122-108)87-65-73-103(74-66-87)127-119(95-49-25-7-26-50-95,96-51-27-8-28-52-96)97-53-29-9-30-54-97;/h1-84,125-128H;/q-2;+2/b113-105-,113-106-,114-107-,114-109-,115-108-,115-110-,116-111-,116-112-;" name="KE-072" role="substrate"/>
      <Reagent id="Terephthalaldehyde" inchi="InChI=1S/C8H6O2/c9-5-7-1-2-8(6-10)4-3-7/h1-6H" name="Terephthalaldehyde" role="substrate"/>
      <Reagent id="PNP" inchi="InChI=1S/C6H5NO3/c8-6-3-1-5(2-4-6)7(9)10/h1-4,8H" name="PNP" role="acid"/>
      <Reagent id="Wasser" inchi="InChI=1S/H2O/h1H2" name="Wasser" role="catalyst"/>
      <Reagent id="Mes" inchi="InChI=1S/C9H12/c1-7-4-8(2)6-9(3)5-7/h4-6H,1-3H3" name="Mes" role="solvent"/>
      <Reagent id="DO" inchi="InChI=1S/C4H8O2/c1-2-6-4-3-5-1/h1-4H2" name="DO" role="solvent"/>
    </Reagents>
  </Synthesis>
  <Synthesis>
    <Hardware>
      <Component id="microwave vial" type="microwave vial"/>
    </Hardware>
    <Metadata description="KE-121"/>
    <Procedure>
      <Prep>
        <Add vessel="microwave vial" amount="13.3 micromole" reagent="KE-072"/>
        <Add vessel="microwave vial" amount="26.6 micromole" reagent="Terephthalaldehyde"/>
        <Add vessel="microwave vial" amount="403.28 micromole" reagent="PNP"/>
        <Add vessel="microwave vial" amount="2394.0 micromole" reagent="Wasser"/>
        <Add vessel="microwave vial" amount="133.0 microlitre" reagent="Mes"/>
        <Add vessel="microwave vial" amount="533.0 microlitre" reagent="DO"/>
        <EvacuateAndRefill vessel="microwave vial" gas="Ar"/>
      </Prep>
      <Reaction>
        <HeatChill vessel="microwave vial" temp="120.0 celsius" time="24.0 hour"/>
      </Reaction>
      <Workup>
        <WashSolid vessel="microwave vial" solvent="DMF"/>
        <WashSolid vessel="microwave vial" solvent="CHCl3"/>
        <WashSolid vessel="microwave vial" solvent="MeOH"/>
      </Workup>
    </Procedure>
    <Reagents>
      <Reagent id="KE-072" inchi="InChI=1S/C120H88N8.Co/c1-13-37-89(38-14-1)117(90-39-15-2-16-40-90,91-41-17-3-18-42-91)125-101-69-61-85(62-70-101)113-105-77-79-107(121-105)114(86-63-71-102(72-64-86)126-118(92-43-19-4-20-44-92,93-45-21-5-22-46-93)94-47-23-6-24-48-94)109-81-83-111(123-109)116(88-67-75-104(76-68-88)128-120(98-55-31-10-32-56-98,99-57-33-11-34-58-99)100-59-35-12-36-60-100)112-84-82-110(124-112)115(108-80-78-106(113)122-108)87-65-73-103(74-66-87)127-119(95-49-25-7-26-50-95,96-51-27-8-28-52-96)97-53-29-9-30-54-97;/h1-84,125-128H;/q-2;+2/b113-105-,113-106-,114-107-,114-109-,115-108-,115-110-,116-111-,116-112-;" name="KE-072" role="substrate"/>
      <Reagent id="Terephthalaldehyde" inchi="InChI=1S/C8H6O2/c9-5-7-1-2-8(6-10)4-3-7/h1-6H" name="Terephthalaldehyde" role="substrate"/>
      <Reagent id="PNP" inchi="InChI=1S/C6H5NO3/c8-6-3-1-5(2-4-6)7(9)10/h1-4,8H" name="PNP" role="acid"/>
      <Reagent id="Wasser" inchi="InChI=1S/H2O/h1H2" name="Wasser" role="catalyst"/>
      <Reagent id="Mes" inchi="InChI=1S/C9H12/c1-7-4-8(2)6-9(3)5-7/h4-6H,1-3H3" name="Mes" role="solvent"/>
      <Reagent id="DO" inchi="InChI=1S/C4H8O2/c1-2-6-4-3-5-1/h1-4H2" name="DO" role="solvent"/>
    </Reagents>
  </Synthesis>
  <Synthesis>
    <Hardware>
      <Component id="Schlenk bomb" type="Schlenk bomb"/>
    </Hardware>
    <Metadata description="KE-125"/>
    <Procedure>
      <Prep>
        <Add vessel="Schlenk bomb" amount="13.3 micromole" reagent="KE-072"/>
        <Add vessel="Schlenk bomb" amount="26.6 micromole" reagent="Terephthalaldehyde"/>
        <Add vessel="Schlenk bomb" amount="406.15 micromole" reagent="PNP"/>
        <Add vessel="Schlenk bomb" amount="1197.0 micromole" reagent="Wasser"/>
        <Add vessel="Schlenk bomb" amount="167.0 microlitre" reagent="Mes"/>
        <Add vessel="Schlenk bomb" amount="500.0 microlitre" reagent="DO"/>
        <EvacuateAndRefill vessel="Schlenk bomb" gas="Ar"/>
      </Prep>
      <Reaction>
        <HeatChill vessel="Schlenk bomb" temp="120.0 celsius" time="240.0 hour"/>
      </Reaction>
      <Workup>
        <WashSolid vessel="Schlenk bomb" solvent="DMF"/>
        <WashSolid vessel="Schlenk bomb" solvent="CHCl3"/>
        <WashSolid vessel="Schlenk bomb" solvent="MeOH"/>
        <WashSolid vessel="Schlenk bomb" solvent="scCO2"/>
      </Workup>
    </Procedure>
    <Reagents>
      <Reagent id="KE-072" inchi="InChI=1S/C120H88N8.Co/c1-13-37-89(38-14-1)117(90-39-15-2-16-40-90,91-41-17-3-18-42-91)125-101-69-61-85(62-70-101)113-105-77-79-107(121-105)114(86-63-71-102(72-64-86)126-118(92-43-19-4-20-44-92,93-45-21-5-22-46-93)94-47-23-6-24-48-94)109-81-83-111(123-109)116(88-67-75-104(76-68-88)128-120(98-55-31-10-32-56-98,99-57-33-11-34-58-99)100-59-35-12-36-60-100)112-84-82-110(124-112)115(108-80-78-106(113)122-108)87-65-73-103(74-66-87)127-119(95-49-25-7-26-50-95,96-51-27-8-28-52-96)97-53-29-9-30-54-97;/h1-84,125-128H;/q-2;+2/b113-105-,113-106-,114-107-,114-109-,115-108-,115-110-,116-111-,116-112-;" name="KE-072" role="substrate"/>
      <Reagent id="Terephthalaldehyde" inchi="InChI=1S/C8H6O2/c9-5-7-1-2-8(6-10)4-3-7/h1-6H" name="Terephthalaldehyde" role="substrate"/>
      <Reagent id="PNP" inchi="InChI=1S/C6H5NO3/c8-6-3-1-5(2-4-6)7(9)10/h1-4,8H" name="PNP" role="acid"/>
      <Reagent id="Wasser" inchi="InChI=1S/H2O/h1H2" name="Wasser" role="catalyst"/>
      <Reagent id="Mes" inchi="InChI=1S/C9H12/c1-7-4-8(2)6-9(3)5-7/h4-6H,1-3H3" name="Mes" role="solvent"/>
      <Reagent id="DO" inchi="InChI=1S/C4H8O2/c1-2-6-4-3-5-1/h1-4H2" name="DO" role="solvent"/>
    </Reagents>
  </Synthesis>
  <Synthesis>
    <Hardware>
      <Component id="Schlenk bomb" type="Schlenk bomb"/>
    </Hardware>
    <Metadata description="KE-126"/>
    <Procedure>
      <Prep>
        <Add vessel="Schlenk bomb" amount="13.3 micromole" reagent="KE-072"/>
        <Add vessel="Schlenk bomb" amount="26.6 micromole" reagent="Terephthalaldehyde"/>
        <Add vessel="Schlenk bomb" amount="399.0 micromole" reagent="PNP"/>
        <Add vessel="Schlenk bomb" amount="1197.0 micromole" reagent="Wasser"/>
        <Add vessel="Schlenk bomb" amount="167.0 microlitre" reagent="Mes"/>
        <Add vessel="Schlenk bomb" amount="500.0 microlitre" reagent="DO"/>
        <EvacuateAndRefill vessel="Schlenk bomb" gas="Ar"/>
      </Prep>
      <Reaction>
        <HeatChill vessel="Schlenk bomb" temp="120.0 celsius" time="240.0 hour"/>
      </Reaction>
      <Workup>
        <WashSolid vessel="Schlenk bomb" solvent="DMF"/>
        <WashSolid vessel="Schlenk bomb" solvent="CHCl3"/>
        <WashSolid vessel="Schlenk bomb" solvent="MeOH"/>
        <WashSolid vessel="Schlenk bomb" solvent="scCO2"/>
      </Workup>
    </Procedure>
    <Reagents>
      <Reagent id="KE-072" inchi="InChI=1S/C120H88N8.Co/c1-13-37-89(38-14-1)117(90-39-15-2-16-40-90,91-41-17-3-18-42-91)125-101-69-61-85(62-70-101)113-105-77-79-107(121-105)114(86-63-71-102(72-64-86)126-118(92-43-19-4-20-44-92,93-45-21-5-22-46-93)94-47-23-6-24-48-94)109-81-83-111(123-109)116(88-67-75-104(76-68-88)128-120(98-55-31-10-32-56-98,99-57-33-11-34-58-99)100-59-35-12-36-60-100)112-84-82-110(124-112)115(108-80-78-106(113)122-108)87-65-73-103(74-66-87)127-119(95-49-25-7-26-50-95,96-51-27-8-28-52-96)97-53-29-9-30-54-97;/h1-84,125-128H;/q-2;+2/b113-105-,113-106-,114-107-,114-109-,115-108-,115-110-,116-111-,116-112-;" name="KE-072" role="substrate"/>
      <Reagent id="Terephthalaldehyde" inchi="InChI=1S/C8H6O2/c9-5-7-1-2-8(6-10)4-3-7/h1-6H" name="Terephthalaldehyde" role="substrate"/>
      <Reagent id="PNP" inchi="InChI=1S/C6H5NO3/c8-6-3-1-5(2-4-6)7(9)10/h1-4,8H" name="PNP" role="acid"/>
      <Reagent id="Wasser" inchi="InChI=1S/H2O/h1H2" name="Wasser" role="catalyst"/>
      <Reagent id="Mes" inchi="InChI=1S/C9H12/c1-7-4-8(2)6-9(3)5-7/h4-6H,1-3H3" name="Mes" role="solvent"/>
      <Reagent id="DO" inchi="InChI=1S/C4H8O2/c1-2-6-4-3-5-1/h1-4H2" name="DO" role="solvent"/>
    </Reagents>
  </Synthesis>
  <Synthesis>
    <Hardware>
      <Component id="Schlenk bomb" type="Schlenk bomb"/>
    </Hardware>
    <Metadata description="KE-127"/>
    <Procedure>
      <Prep>
        <Add vessel="Schlenk bomb" amount="13.3 micromole" reagent="KE-072"/>
        <Add vessel="Schlenk bomb" amount="29.26 micromole" reagent="Terephthalaldehyde"/>
        <Add vessel="Schlenk bomb" amount="399.0 micromole" reagent="PNP"/>
        <Add vessel="Schlenk bomb" amount="1197.0 micromole" reagent="Wasser"/>
        <Add vessel="Schlenk bomb" amount="167.0 microlitre" reagent="Mes"/>
        <Add vessel="Schlenk bomb" amount="500.0 microlitre" reagent="DO"/>
        <EvacuateAndRefill vessel="Schlenk bomb" gas="Ar"/>
      </Prep>
      <Reaction>
        <HeatChill vessel="Schlenk bomb" temp="120.0 celsius" time="240.0 hour"/>
      </Reaction>
      <Workup>
        <WashSolid vessel="Schlenk bomb" solvent="DMF"/>
        <WashSolid vessel="Schlenk bomb" solvent="CHCl3"/>
        <WashSolid vessel="Schlenk bomb" solvent="MeOH"/>
        <WashSolid vessel="Schlenk bomb" solvent="scCO2"/>
      </Workup>
    </Procedure>
    <Reagents>
      <Reagent id="KE-072" inchi="InChI=1S/C120H88N8.Co/c1-13-37-89(38-14-1)117(90-39-15-2-16-40-90,91-41-17-3-18-42-91)125-101-69-61-85(62-70-101)113-105-77-79-107(121-105)114(86-63-71-102(72-64-86)126-118(92-43-19-4-20-44-92,93-45-21-5-22-46-93)94-47-23-6-24-48-94)109-81-83-111(123-109)116(88-67-75-104(76-68-88)128-120(98-55-31-10-32-56-98,99-57-33-11-34-58-99)100-59-35-12-36-60-100)112-84-82-110(124-112)115(108-80-78-106(113)122-108)87-65-73-103(74-66-87)127-119(95-49-25-7-26-50-95,96-51-27-8-28-52-96)97-53-29-9-30-54-97;/h1-84,125-128H;/q-2;+2/b113-105-,113-106-,114-107-,114-109-,115-108-,115-110-,116-111-,116-112-;" name="KE-072" role="substrate"/>
      <Reagent id="Terephthalaldehyde" inchi="InChI=1S/C8H6O2/c9-5-7-1-2-8(6-10)4-3-7/h1-6H" name="Terephthalaldehyde" role="substrate"/>
      <Reagent id="PNP" inchi="InChI=1S/C6H5NO3/c8-6-3-1-5(2-4-6)7(9)10/h1-4,8H" name="PNP" role="acid"/>
      <Reagent id="Wasser" inchi="InChI=1S/H2O/h1H2" name="Wasser" role="catalyst"/>
      <Reagent id="Mes" inchi="InChI=1S/C9H12/c1-7-4-8(2)6-9(3)5-7/h4-6H,1-3H3" name="Mes" role="solvent"/>
      <Reagent id="DO" inchi="InChI=1S/C4H8O2/c1-2-6-4-3-5-1/h1-4H2" name="DO" role="solvent"/>
    </Reagents>
  </Synthesis>
  <Synthesis>
    <Hardware>
      <Component id="Schlenk bomb" type="Schlenk bomb"/>
    </Hardware>
    <Metadata description="KE-128"/>
    <Procedure>
      <Prep>
        <Add vessel="Schlenk bomb" amount="13.3 micromole" reagent="KE-072"/>
        <Add vessel="Schlenk bomb" amount="26.6 micromole" reagent="Terephthalaldehyde"/>
        <Add vessel="Schlenk bomb" amount="399.0 micromole" reagent="3-Bromophenol"/>
        <Add vessel="Schlenk bomb" amount="1197.0 micromole" reagent="Wasser"/>
        <Add vessel="Schlenk bomb" amount="167.0 microlitre" reagent="Mes"/>
        <Add vessel="Schlenk bomb" amount="500.0 microlitre" reagent="DO"/>
        <EvacuateAndRefill vessel="Schlenk bomb" gas="Ar"/>
      </Prep>
      <Reaction>
        <HeatChill vessel="Schlenk bomb" temp="120.0 celsius" time="240.0 hour"/>
      </Reaction>
      <Workup>
        <WashSolid vessel="Schlenk bomb" solvent="DMF"/>
        <WashSolid vessel="Schlenk bomb" solvent="CHCl3"/>
        <WashSolid vessel="Schlenk bomb" solvent="MeOH"/>
        <WashSolid vessel="Schlenk bomb" solvent="scCO2"/>
      </Workup>
    </Procedure>
    <Reagents>
      <Reagent id="KE-072" inchi="InChI=1S/C120H88N8.Co/c1-13-37-89(38-14-1)117(90-39-15-2-16-40-90,91-41-17-3-18-42-91)125-101-69-61-85(62-70-101)113-105-77-79-107(121-105)114(86-63-71-102(72-64-86)126-118(92-43-19-4-20-44-92,93-45-21-5-22-46-93)94-47-23-6-24-48-94)109-81-83-111(123-109)116(88-67-75-104(76-68-88)128-120(98-55-31-10-32-56-98,99-57-33-11-34-58-99)100-59-35-12-36-60-100)112-84-82-110(124-112)115(108-80-78-106(113)122-108)87-65-73-103(74-66-87)127-119(95-49-25-7-26-50-95,96-51-27-8-28-52-96)97-53-29-9-30-54-97;/h1-84,125-128H;/q-2;+2/b113-105-,113-106-,114-107-,114-109-,115-108-,115-110-,116-111-,116-112-;" name="KE-072" role="substrate"/>
      <Reagent id="Terephthalaldehyde" inchi="InChI=1S/C8H6O2/c9-5-7-1-2-8(6-10)4-3-7/h1-6H" name="Terephthalaldehyde" role="substrate"/>
      <Reagent id="3-Bromophenol" inchi="InChI=1S/C6H5BrO/c7-5-2-1-3-6(8)4-5/h1-4,8H" name="3-Bromophenol" role="acid"/>
      <Reagent id="Wasser" inchi="InChI=1S/H2O/h1H2" name="Wasser" role="catalyst"/>
      <Reagent id="Mes" inchi="InChI=1S/C9H12/c1-7-4-8(2)6-9(3)5-7/h4-6H,1-3H3" name="Mes" role="solvent"/>
      <Reagent id="DO" inchi="InChI=1S/C4H8O2/c1-2-6-4-3-5-1/h1-4H2" name="DO" role="solvent"/>
    </Reagents>
  </Synthesis>
  <Synthesis>
    <Hardware>
      <Component id="Schlenk bomb" type="Schlenk bomb"/>
    </Hardware>
    <Metadata description="KE-129"/>
    <Procedure>
      <Prep>
        <Add vessel="Schlenk bomb" amount="13.07 micromole" reagent="ASR-119"/>
        <Add vessel="Schlenk bomb" amount="26.6 micromole" reagent="Terephthalaldehyde"/>
        <Add vessel="Schlenk bomb" amount="411.07 micromole" reagent="Benzoic acid"/>
        <Add vessel="Schlenk bomb" amount="598.5 micromole" reagent="Wasser"/>
        <Add vessel="Schlenk bomb" amount="167.0 microlitre" reagent="PhNO2"/>
        <Add vessel="Schlenk bomb" amount="500.0 microlitre" reagent="DO"/>
        <EvacuateAndRefill vessel="Schlenk bomb" gas="Ar"/>
      </Prep>
      <Reaction>
        <HeatChill vessel="Schlenk bomb" temp="120.0 celsius" time="216.0 hour"/>
      </Reaction>
      <Workup>
        <WashSolid vessel="Schlenk bomb" solvent="DMF"/>
        <WashSolid vessel="Schlenk bomb" solvent="CHCl3"/>
        <WashSolid vessel="Schlenk bomb" solvent="MeOH"/>
        <WashSolid vessel="Schlenk bomb" solvent="scCO2"/>
      </Workup>
    </Procedure>
    <Reagents>
      <Reagent id="ASR-119" inchi="InChI=1S/C44H32N8.Co/c45-29-9-1-25(2-10-29)41-33-17-19-35(49-33)42(26-3-11-30(46)12-4-26)37-21-23-39(51-37)44(28-7-15-32(48)16-8-28)40-24-22-38(52-40)43(36-20-18-34(41)50-36)27-5-13-31(47)14-6-27;/h1-24H,45-48H2;/q-2;+2/b41-33-,41-34-,42-35-,42-37-,43-36-,43-38-,44-39-,44-40-;" name="ASR-119" role="substrate"/>
      <Reagent id="Terephthalaldehyde" inchi="InChI=1S/C8H6O2/c9-5-7-1-2-8(6-10)4-3-7/h1-6H" name="Terephthalaldehyde" role="substrate"/>
      <Reagent id="Benzoic acid" inchi="InChI=1S/C7H6O2/c8-7(9)6-4-2-1-3-5-6/h1-5H,(H,8,9)" name="Benzoic acid" role="acid"/>
      <Reagent id="Wasser" inchi="InChI=1S/H2O/h1H2" name="Wasser" role="catalyst"/>
      <Reagent id="PhNO2" inchi="InChI=1S/C6H5NO2/c8-7(9)6-4-2-1-3-5-6/h1-5H" name="PhNO2" role="solvent"/>
      <Reagent id="DO" inchi="InChI=1S/C4H8O2/c1-2-6-4-3-5-1/h1-4H2" name="DO" role="solvent"/>
    </Reagents>
  </Synthesis>
  <Synthesis>
    <Hardware>
      <Component id="Schlenk bomb" type="Schlenk bomb"/>
    </Hardware>
    <Metadata description="KE-130"/>
    <Procedure>
      <Prep>
        <Add vessel="Schlenk bomb" amount="13.17 micromole" reagent="ASR-125"/>
        <Add vessel="Schlenk bomb" amount="26.6 micromole" reagent="Terephthalaldehyde"/>
        <Add vessel="Schlenk bomb" amount="414.75 micromole" reagent="Benzoic acid"/>
        <Add vessel="Schlenk bomb" amount="598.5 micromole" reagent="Wasser"/>
        <Add vessel="Schlenk bomb" amount="167.0 microlitre" reagent="PhNO2"/>
        <Add vessel="Schlenk bomb" amount="500.0 microlitre" reagent="DO"/>
        <EvacuateAndRefill vessel="Schlenk bomb" gas="Ar"/>
      </Prep>
      <Reaction>
        <HeatChill vessel="Schlenk bomb" temp="120.0 celsius" time="216.0 hour"/>
      </Reaction>
      <Workup>
        <WashSolid vessel="Schlenk bomb" solvent="DMF"/>
        <WashSolid vessel="Schlenk bomb" solvent="CHCl3"/>
        <WashSolid vessel="Schlenk bomb" solvent="MeOH"/>
        <WashSolid vessel="Schlenk bomb" solvent="scCO2"/>
      </Workup>
    </Procedure>
    <Reagents>
      <Reagent id="ASR-125" inchi="InChI=1S/C44H32N8.Co/c45-29-9-1-25(2-10-29)41-33-17-19-35(49-33)42(26-3-11-30(46)12-4-26)37-21-23-39(51-37)44(28-7-15-32(48)16-8-28)40-24-22-38(52-40)43(36-20-18-34(41)50-36)27-5-13-31(47)14-6-27;/h1-24H,45-48H2;/q-2;+2/b41-33-,41-34-,42-35-,42-37-,43-36-,43-38-,44-39-,44-40-;" name="ASR-125" role="substrate"/>
      <Reagent id="Terephthalaldehyde" inchi="InChI=1S/C8H6O2/c9-5-7-1-2-8(6-10)4-3-7/h1-6H" name="Terephthalaldehyde" role="substrate"/>
      <Reagent id="Benzoic acid" inchi="InChI=1S/C7H6O2/c8-7(9)6-4-2-1-3-5-6/h1-5H,(H,8,9)" name="Benzoic acid" role="acid"/>
      <Reagent id="Wasser" inchi="InChI=1S/H2O/h1H2" name="Wasser" role="catalyst"/>
      <Reagent id="PhNO2" inchi="InChI=1S/C6H5NO2/c8-7(9)6-4-2-1-3-5-6/h1-5H" name="PhNO2" role="solvent"/>
      <Reagent id="DO" inchi="InChI=1S/C4H8O2/c1-2-6-4-3-5-1/h1-4H2" name="DO" role="solvent"/>
    </Reagents>
  </Synthesis>
  <Synthesis>
    <Hardware>
      <Component id="Schlenk bomb" type="Schlenk bomb"/>
    </Hardware>
    <Metadata description="KE-131"/>
    <Procedure>
      <Prep>
        <Add vessel="Schlenk bomb" amount="13.05 micromole" reagent="ASR-118"/>
        <Add vessel="Schlenk bomb" amount="26.6 micromole" reagent="Terephthalaldehyde"/>
        <Add vessel="Schlenk bomb" amount="415.57 micromole" reagent="Benzoic acid"/>
        <Add vessel="Schlenk bomb" amount="598.5 micromole" reagent="Wasser"/>
        <Add vessel="Schlenk bomb" amount="167.0 microlitre" reagent="PhNO2"/>
        <Add vessel="Schlenk bomb" amount="500.0 microlitre" reagent="DO"/>
        <EvacuateAndRefill vessel="Schlenk bomb" gas="Ar"/>
      </Prep>
      <Reaction>
        <HeatChill vessel="Schlenk bomb" temp="120.0 celsius" time="216.0 hour"/>
      </Reaction>
      <Workup>
        <WashSolid vessel="Schlenk bomb" solvent="DMF"/>
        <WashSolid vessel="Schlenk bomb" solvent="CHCl3"/>
        <WashSolid vessel="Schlenk bomb" solvent="MeOH"/>
        <WashSolid vessel="Schlenk bomb" solvent="scCO2"/>
      </Workup>
    </Procedure>
    <Reagents>
      <Reagent id="ASR-118" inchi="InChI=1S/C44H32N8.Co/c45-29-9-1-25(2-10-29)41-33-17-19-35(49-33)42(26-3-11-30(46)12-4-26)37-21-23-39(51-37)44(28-7-15-32(48)16-8-28)40-24-22-38(52-40)43(36-20-18-34(41)50-36)27-5-13-31(47)14-6-27;/h1-24H,45-48H2;/q-2;+2/b41-33-,41-34-,42-35-,42-37-,43-36-,43-38-,44-39-,44-40-;" name="ASR-118" role="substrate"/>
      <Reagent id="Terephthalaldehyde" inchi="InChI=1S/C8H6O2/c9-5-7-1-2-8(6-10)4-3-7/h1-6H" name="Terephthalaldehyde" role="substrate"/>
      <Reagent id="Benzoic acid" inchi="InChI=1S/C7H6O2/c8-7(9)6-4-2-1-3-5-6/h1-5H,(H,8,9)" name="Benzoic acid" role="acid"/>
      <Reagent id="Wasser" inchi="InChI=1S/H2O/h1H2" name="Wasser" role="catalyst"/>
      <Reagent id="PhNO2" inchi="InChI=1S/C6H5NO2/c8-7(9)6-4-2-1-3-5-6/h1-5H" name="PhNO2" role="solvent"/>
      <Reagent id="DO" inchi="InChI=1S/C4H8O2/c1-2-6-4-3-5-1/h1-4H2" name="DO" role="solvent"/>
    </Reagents>
  </Synthesis>
  <Synthesis>
    <Hardware>
      <Component id="Schlenk bomb" type="Schlenk bomb"/>
    </Hardware>
    <Metadata description="KE-132"/>
    <Procedure>
      <Prep>
        <Add vessel="Schlenk bomb" amount="13.17 micromole" reagent="KE-072"/>
        <Add vessel="Schlenk bomb" amount="26.6 micromole" reagent="Terephthalaldehyde"/>
        <Add vessel="Schlenk bomb" amount="404.93 micromole" reagent="Benzoic acid"/>
        <Add vessel="Schlenk bomb" amount="598.5 micromole" reagent="Wasser"/>
        <Add vessel="Schlenk bomb" amount="167.0 microlitre" reagent="PhNO2"/>
        <Add vessel="Schlenk bomb" amount="500.0 microlitre" reagent="DO"/>
        <EvacuateAndRefill vessel="Schlenk bomb" gas="Ar"/>
      </Prep>
      <Reaction>
        <HeatChill vessel="Schlenk bomb" temp="120.0 celsius" time="216.0 hour"/>
      </Reaction>
      <Workup>
        <WashSolid vessel="Schlenk bomb" solvent="DMF"/>
        <WashSolid vessel="Schlenk bomb" solvent="CHCl3"/>
        <WashSolid vessel="Schlenk bomb" solvent="MeOH"/>
        <WashSolid vessel="Schlenk bomb" solvent="scCO2"/>
      </Workup>
    </Procedure>
    <Reagents>
      <Reagent id="KE-072" inchi="InChI=1S/C120H88N8.Co/c1-13-37-89(38-14-1)117(90-39-15-2-16-40-90,91-41-17-3-18-42-91)125-101-69-61-85(62-70-101)113-105-77-79-107(121-105)114(86-63-71-102(72-64-86)126-118(92-43-19-4-20-44-92,93-45-21-5-22-46-93)94-47-23-6-24-48-94)109-81-83-111(123-109)116(88-67-75-104(76-68-88)128-120(98-55-31-10-32-56-98,99-57-33-11-34-58-99)100-59-35-12-36-60-100)112-84-82-110(124-112)115(108-80-78-106(113)122-108)87-65-73-103(74-66-87)127-119(95-49-25-7-26-50-95,96-51-27-8-28-52-96)97-53-29-9-30-54-97;/h1-84,125-128H;/q-2;+2/b113-105-,113-106-,114-107-,114-109-,115-108-,115-110-,116-111-,116-112-;" name="KE-072" role="substrate"/>
      <Reagent id="Terephthalaldehyde" inchi="InChI=1S/C8H6O2/c9-5-7-1-2-8(6-10)4-3-7/h1-6H" name="Terephthalaldehyde" role="substrate"/>
      <Reagent id="Benzoic acid" inchi="InChI=1S/C7H6O2/c8-7(9)6-4-2-1-3-5-6/h1-5H,(H,8,9)" name="Benzoic acid" role="acid"/>
      <Reagent id="Wasser" inchi="InChI=1S/H2O/h1H2" name="Wasser" role="catalyst"/>
      <Reagent id="PhNO2" inchi="InChI=1S/C6H5NO2/c8-7(9)6-4-2-1-3-5-6/h1-5H" name="PhNO2" role="solvent"/>
      <Reagent id="DO" inchi="InChI=1S/C4H8O2/c1-2-6-4-3-5-1/h1-4H2" name="DO" role="solvent"/>
    </Reagents>
  </Synthesis>
  <Synthesis>
    <Hardware>
      <Component id="Schlenk bomb" type="Schlenk bomb"/>
    </Hardware>
    <Metadata description="KE-135"/>
    <Procedure>
      <Prep>
        <Add vessel="Schlenk bomb" amount="14.09 micromole" reagent="KE-072"/>
        <Add vessel="Schlenk bomb" amount="28.2 micromole" reagent="Terephthalaldehyde"/>
        <Add vessel="Schlenk bomb" amount="404.71 micromole" reagent="4-Nitrophenol"/>
        <Add vessel="Schlenk bomb" amount="1197.0 micromole" reagent="Wasser"/>
        <Add vessel="Schlenk bomb" amount="167.0 microlitre" reagent="oDCB"/>
        <Add vessel="Schlenk bomb" amount="500.0 microlitre" reagent="DO"/>
        <EvacuateAndRefill vessel="Schlenk bomb" gas="Ar"/>
      </Prep>
      <Reaction>
        <HeatChill vessel="Schlenk bomb" temp="150.0 celsius" time="72.0 hour"/>
      </Reaction>
      <Workup>
        <WashSolid vessel="Schlenk bomb" solvent="DMF"/>
        <WashSolid vessel="Schlenk bomb" solvent="CHCl3"/>
        <WashSolid vessel="Schlenk bomb" solvent="MeOH"/>
        <WashSolid vessel="Schlenk bomb" solvent="scCO2"/>
      </Workup>
    </Procedure>
    <Reagents>
      <Reagent id="KE-072" inchi="InChI=1S/C120H88N8.Co/c1-13-37-89(38-14-1)117(90-39-15-2-16-40-90,91-41-17-3-18-42-91)125-101-69-61-85(62-70-101)113-105-77-79-107(121-105)114(86-63-71-102(72-64-86)126-118(92-43-19-4-20-44-92,93-45-21-5-22-46-93)94-47-23-6-24-48-94)109-81-83-111(123-109)116(88-67-75-104(76-68-88)128-120(98-55-31-10-32-56-98,99-57-33-11-34-58-99)100-59-35-12-36-60-100)112-84-82-110(124-112)115(108-80-78-106(113)122-108)87-65-73-103(74-66-87)127-119(95-49-25-7-26-50-95,96-51-27-8-28-52-96)97-53-29-9-30-54-97;/h1-84,125-128H;/q-2;+2/b113-105-,113-106-,114-107-,114-109-,115-108-,115-110-,116-111-,116-112-;" name="KE-072" role="substrate"/>
      <Reagent id="Terephthalaldehyde" inchi="InChI=1S/C8H6O2/c9-5-7-1-2-8(6-10)4-3-7/h1-6H" name="Terephthalaldehyde" role="substrate"/>
      <Reagent id="4-Nitrophenol" inchi="InChI=1S/C6H5NO3/c8-6-3-1-5(2-4-6)7(9)10/h1-4,8H" name="4-Nitrophenol" role="acid"/>
      <Reagent id="Wasser" inchi="InChI=1S/H2O/h1H2" name="Wasser" role="catalyst"/>
      <Reagent id="oDCB" inchi="InChI=1S/C6H4Cl2/c7-5-3-1-2-4-6(5)8/h1-4H" name="oDCB" role="solvent"/>
      <Reagent id="DO" inchi="InChI=1S/C4H8O2/c1-2-6-4-3-5-1/h1-4H2" name="DO" role="solvent"/>
    </Reagents>
  </Synthesis>
  <Synthesis>
    <Hardware>
      <Component id="Schlenk bomb" type="Schlenk bomb"/>
    </Hardware>
    <Metadata description="KE-139"/>
    <Procedure>
      <Prep>
        <Add vessel="Schlenk bomb" amount="13.3 micromole" reagent="KE-138"/>
        <Add vessel="Schlenk bomb" amount="26.6 micromole" reagent="Terephthalaldehyde"/>
        <Add vessel="Schlenk bomb" amount="400.4 micromole" reagent="4-Nitrophenol"/>
        <Add vessel="Schlenk bomb" amount="1197.0 micromole" reagent="Wasser"/>
        <Add vessel="Schlenk bomb" amount="167.0 microlitre" reagent="oDCB"/>
        <Add vessel="Schlenk bomb" amount="500.0 microlitre" reagent="DO"/>
        <EvacuateAndRefill vessel="Schlenk bomb" gas="Ar"/>
      </Prep>
      <Reaction>
        <HeatChill vessel="Schlenk bomb" temp="100.0 celsius" time="144.0 hour"/>
      </Reaction>
      <Workup>
        <WashSolid vessel="Schlenk bomb" solvent="DMF"/>
        <WashSolid vessel="Schlenk bomb" solvent="CHCl3"/>
        <WashSolid vessel="Schlenk bomb" solvent="MeOH"/>
        <WashSolid vessel="Schlenk bomb" solvent="scCO2"/>
      </Workup>
    </Procedure>
    <Reagents>
      <Reagent id="KE-138" inchi="InChI=1S/C120H88N8.Co/c1-13-37-89(38-14-1)117(90-39-15-2-16-40-90,91-41-17-3-18-42-91)125-101-69-61-85(62-70-101)113-105-77-79-107(121-105)114(86-63-71-102(72-64-86)126-118(92-43-19-4-20-44-92,93-45-21-5-22-46-93)94-47-23-6-24-48-94)109-81-83-111(123-109)116(88-67-75-104(76-68-88)128-120(98-55-31-10-32-56-98,99-57-33-11-34-58-99)100-59-35-12-36-60-100)112-84-82-110(124-112)115(108-80-78-106(113)122-108)87-65-73-103(74-66-87)127-119(95-49-25-7-26-50-95,96-51-27-8-28-52-96)97-53-29-9-30-54-97;/h1-84,125-128H;/q-2;+2/b113-105-,113-106-,114-107-,114-109-,115-108-,115-110-,116-111-,116-112-;" name="KE-138" role="substrate"/>
      <Reagent id="Terephthalaldehyde" inchi="InChI=1S/C8H6O2/c9-5-7-1-2-8(6-10)4-3-7/h1-6H" name="Terephthalaldehyde" role="substrate"/>
      <Reagent id="4-Nitrophenol" inchi="InChI=1S/C6H5NO3/c8-6-3-1-5(2-4-6)7(9)10/h1-4,8H" name="4-Nitrophenol" role="acid"/>
      <Reagent id="Wasser" inchi="InChI=1S/H2O/h1H2" name="Wasser" role="catalyst"/>
      <Reagent id="oDCB" inchi="InChI=1S/C6H4Cl2/c7-5-3-1-2-4-6(5)8/h1-4H" name="oDCB" role="solvent"/>
      <Reagent id="DO" inchi="InChI=1S/C4H8O2/c1-2-6-4-3-5-1/h1-4H2" name="DO" role="solvent"/>
    </Reagents>
  </Synthesis>
  <Synthesis>
    <Hardware>
      <Component id="Schlenk bomb" type="Schlenk bomb"/>
    </Hardware>
    <Metadata description="KE-140"/>
    <Procedure>
      <Prep>
        <Add vessel="Schlenk bomb" amount="13.3 micromole" reagent="KE-138"/>
        <Add vessel="Schlenk bomb" amount="26.6 micromole" reagent="Terephthalaldehyde"/>
        <Add vessel="Schlenk bomb" amount="400.4 micromole" reagent="4-Nitrophenol"/>
        <Add vessel="Schlenk bomb" amount="2394.0 micromole" reagent="Wasser"/>
        <Add vessel="Schlenk bomb" amount="167.0 microlitre" reagent="oDCB"/>
        <Add vessel="Schlenk bomb" amount="500.0 microlitre" reagent="DO"/>
        <EvacuateAndRefill vessel="Schlenk bomb" gas="Ar"/>
      </Prep>
      <Reaction>
        <HeatChill vessel="Schlenk bomb" temp="120.0 celsius" time="144.0 hour"/>
      </Reaction>
      <Workup>
        <WashSolid vessel="Schlenk bomb" solvent="DMF"/>
        <WashSolid vessel="Schlenk bomb" solvent="CHCl3"/>
        <WashSolid vessel="Schlenk bomb" solvent="MeOH"/>
        <WashSolid vessel="Schlenk bomb" solvent="scCO2"/>
      </Workup>
    </Procedure>
    <Reagents>
      <Reagent id="KE-138" inchi="InChI=1S/C120H88N8.Co/c1-13-37-89(38-14-1)117(90-39-15-2-16-40-90,91-41-17-3-18-42-91)125-101-69-61-85(62-70-101)113-105-77-79-107(121-105)114(86-63-71-102(72-64-86)126-118(92-43-19-4-20-44-92,93-45-21-5-22-46-93)94-47-23-6-24-48-94)109-81-83-111(123-109)116(88-67-75-104(76-68-88)128-120(98-55-31-10-32-56-98,99-57-33-11-34-58-99)100-59-35-12-36-60-100)112-84-82-110(124-112)115(108-80-78-106(113)122-108)87-65-73-103(74-66-87)127-119(95-49-25-7-26-50-95,96-51-27-8-28-52-96)97-53-29-9-30-54-97;/h1-84,125-128H;/q-2;+2/b113-105-,113-106-,114-107-,114-109-,115-108-,115-110-,116-111-,116-112-;" name="KE-138" role="substrate"/>
      <Reagent id="Terephthalaldehyde" inchi="InChI=1S/C8H6O2/c9-5-7-1-2-8(6-10)4-3-7/h1-6H" name="Terephthalaldehyde" role="substrate"/>
      <Reagent id="4-Nitrophenol" inchi="InChI=1S/C6H5NO3/c8-6-3-1-5(2-4-6)7(9)10/h1-4,8H" name="4-Nitrophenol" role="acid"/>
      <Reagent id="Wasser" inchi="InChI=1S/H2O/h1H2" name="Wasser" role="catalyst"/>
      <Reagent id="oDCB" inchi="InChI=1S/C6H4Cl2/c7-5-3-1-2-4-6(5)8/h1-4H" name="oDCB" role="solvent"/>
      <Reagent id="DO" inchi="InChI=1S/C4H8O2/c1-2-6-4-3-5-1/h1-4H2" name="DO" role="solvent"/>
    </Reagents>
  </Synthesis>
  <Synthesis>
    <Hardware>
      <Component id="Schlenk bomb" type="Schlenk bomb"/>
    </Hardware>
    <Metadata description="KE-141"/>
    <Procedure>
      <Prep>
        <Add vessel="Schlenk bomb" amount="13.3 micromole" reagent="KE-138"/>
        <Add vessel="Schlenk bomb" amount="26.6 micromole" reagent="Terephthalaldehyde"/>
        <Add vessel="Schlenk bomb" amount="473.0 micromole" reagent="4-Nitrophenol"/>
        <Add vessel="Schlenk bomb" amount="1197.0 micromole" reagent="Wasser"/>
        <Add vessel="Schlenk bomb" amount="66.5 micromole" reagent="Pyrrolidine"/>
        <Add vessel="Schlenk bomb" amount="167.0 microlitre" reagent="oDCB"/>
        <Add vessel="Schlenk bomb" amount="500.0 microlitre" reagent="DO"/>
        <EvacuateAndRefill vessel="Schlenk bomb" gas="Ar"/>
      </Prep>
      <Reaction>
        <HeatChill vessel="Schlenk bomb" temp="120.0 celsius" time="144.0 hour"/>
      </Reaction>
      <Workup>
        <WashSolid vessel="Schlenk bomb" solvent="DMF"/>
        <WashSolid vessel="Schlenk bomb" solvent="CHCl3"/>
        <WashSolid vessel="Schlenk bomb" solvent="MeOH"/>
        <WashSolid vessel="Schlenk bomb" solvent="scCO2"/>
      </Workup>
    </Procedure>
    <Reagents>
      <Reagent id="KE-138" inchi="InChI=1S/C120H88N8.Co/c1-13-37-89(38-14-1)117(90-39-15-2-16-40-90,91-41-17-3-18-42-91)125-101-69-61-85(62-70-101)113-105-77-79-107(121-105)114(86-63-71-102(72-64-86)126-118(92-43-19-4-20-44-92,93-45-21-5-22-46-93)94-47-23-6-24-48-94)109-81-83-111(123-109)116(88-67-75-104(76-68-88)128-120(98-55-31-10-32-56-98,99-57-33-11-34-58-99)100-59-35-12-36-60-100)112-84-82-110(124-112)115(108-80-78-106(113)122-108)87-65-73-103(74-66-87)127-119(95-49-25-7-26-50-95,96-51-27-8-28-52-96)97-53-29-9-30-54-97;/h1-84,125-128H;/q-2;+2/b113-105-,113-106-,114-107-,114-109-,115-108-,115-110-,116-111-,116-112-;" name="KE-138" role="substrate"/>
      <Reagent id="Terephthalaldehyde" inchi="InChI=1S/C8H6O2/c9-5-7-1-2-8(6-10)4-3-7/h1-6H" name="Terephthalaldehyde" role="substrate"/>
      <Reagent id="4-Nitrophenol" inchi="InChI=1S/C6H5NO3/c8-6-3-1-5(2-4-6)7(9)10/h1-4,8H" name="4-Nitrophenol" role="acid"/>
      <Reagent id="Wasser" inchi="InChI=1S/H2O/h1H2" name="Wasser" role="catalyst"/>
      <Reagent id="Pyrrolidine" inchi="InChI=1S/C4H9N/c1-2-4-5-3-1/h5H,1-4H2" name="Pyrrolidine" role="catalyst"/>
      <Reagent id="oDCB" inchi="InChI=1S/C6H4Cl2/c7-5-3-1-2-4-6(5)8/h1-4H" name="oDCB" role="solvent"/>
      <Reagent id="DO" inchi="InChI=1S/C4H8O2/c1-2-6-4-3-5-1/h1-4H2" name="DO" role="solvent"/>
    </Reagents>
  </Synthesis>
  <Synthesis>
    <Hardware>
      <Component id="Schlenk bomb" type="Schlenk bomb"/>
    </Hardware>
    <Metadata description="KE-144"/>
    <Procedure>
      <Prep>
        <Add vessel="Schlenk bomb" amount="13.3 micromole" reagent="KE-138"/>
        <Add vessel="Schlenk bomb" amount="26.6 micromole" reagent="Terephthalaldehyde"/>
        <Add vessel="Schlenk bomb" amount="406.15 micromole" reagent="4-Nitrophenol"/>
        <Add vessel="Schlenk bomb" amount="1197.0 micromole" reagent="Wasser"/>
        <Add vessel="Schlenk bomb" amount="167.0 microlitre" reagent="oDCB"/>
        <Add vessel="Schlenk bomb" amount="500.0 microlitre" reagent="DO"/>
        <EvacuateAndRefill vessel="Schlenk bomb" gas="Ar"/>
      </Prep>
      <Reaction>
        <HeatChill vessel="Schlenk bomb" temp="120.0 celsius" time="72.0 hour"/>
      </Reaction>
      <Workup>
        <WashSolid vessel="Schlenk bomb" solvent="DMF"/>
        <WashSolid vessel="Schlenk bomb" solvent="CHCl3"/>
        <WashSolid vessel="Schlenk bomb" solvent="MeOH"/>
        <WashSolid vessel="Schlenk bomb" solvent="scCO2"/>
      </Workup>
    </Procedure>
    <Reagents>
      <Reagent id="KE-138" inchi="InChI=1S/C120H88N8.Co/c1-13-37-89(38-14-1)117(90-39-15-2-16-40-90,91-41-17-3-18-42-91)125-101-69-61-85(62-70-101)113-105-77-79-107(121-105)114(86-63-71-102(72-64-86)126-118(92-43-19-4-20-44-92,93-45-21-5-22-46-93)94-47-23-6-24-48-94)109-81-83-111(123-109)116(88-67-75-104(76-68-88)128-120(98-55-31-10-32-56-98,99-57-33-11-34-58-99)100-59-35-12-36-60-100)112-84-82-110(124-112)115(108-80-78-106(113)122-108)87-65-73-103(74-66-87)127-119(95-49-25-7-26-50-95,96-51-27-8-28-52-96)97-53-29-9-30-54-97;/h1-84,125-128H;/q-2;+2/b113-105-,113-106-,114-107-,114-109-,115-108-,115-110-,116-111-,116-112-;" name="KE-138" role="substrate"/>
      <Reagent id="Terephthalaldehyde" inchi="InChI=1S/C8H6O2/c9-5-7-1-2-8(6-10)4-3-7/h1-6H" name="Terephthalaldehyde" role="substrate"/>
      <Reagent id="4-Nitrophenol" inchi="InChI=1S/C6H5NO3/c8-6-3-1-5(2-4-6)7(9)10/h1-4,8H" name="4-Nitrophenol" role="acid"/>
      <Reagent id="Wasser" inchi="InChI=1S/H2O/h1H2" name="Wasser" role="catalyst"/>
      <Reagent id="oDCB" inchi="InChI=1S/C6H4Cl2/c7-5-3-1-2-4-6(5)8/h1-4H" name="oDCB" role="solvent"/>
      <Reagent id="DO" inchi="InChI=1S/C4H8O2/c1-2-6-4-3-5-1/h1-4H2" name="DO" role="solvent"/>
    </Reagents>
  </Synthesis>
  <Synthesis>
    <Hardware>
      <Component id="Schlenk bomb" type="Schlenk bomb"/>
    </Hardware>
    <Metadata description="KE-145"/>
    <Procedure>
      <Prep>
        <Add vessel="Schlenk bomb" amount="13.3 micromole" reagent="KE-138"/>
        <Add vessel="Schlenk bomb" amount="26.6 micromole" reagent="Terephthalaldehyde"/>
        <Add vessel="Schlenk bomb" amount="395.37 micromole" reagent="4-Nitrophenol"/>
        <Add vessel="Schlenk bomb" amount="1197.0 micromole" reagent="Wasser"/>
        <Add vessel="Schlenk bomb" amount="167.0 microlitre" reagent="oDCB"/>
        <Add vessel="Schlenk bomb" amount="500.0 microlitre" reagent="DO"/>
      </Prep>
      <Reaction>
        <HeatChill vessel="Schlenk bomb" temp="120.0 celsius" time="72.0 hour"/>
      </Reaction>
      <Workup>
        <WashSolid vessel="Schlenk bomb" solvent="DMF"/>
        <WashSolid vessel="Schlenk bomb" solvent="CHCl3"/>
        <WashSolid vessel="Schlenk bomb" solvent="MeOH"/>
        <WashSolid vessel="Schlenk bomb" solvent="scCO2"/>
      </Workup>
    </Procedure>
    <Reagents>
      <Reagent id="KE-138" inchi="InChI=1S/C120H88N8.Co/c1-13-37-89(38-14-1)117(90-39-15-2-16-40-90,91-41-17-3-18-42-91)125-101-69-61-85(62-70-101)113-105-77-79-107(121-105)114(86-63-71-102(72-64-86)126-118(92-43-19-4-20-44-92,93-45-21-5-22-46-93)94-47-23-6-24-48-94)109-81-83-111(123-109)116(88-67-75-104(76-68-88)128-120(98-55-31-10-32-56-98,99-57-33-11-34-58-99)100-59-35-12-36-60-100)112-84-82-110(124-112)115(108-80-78-106(113)122-108)87-65-73-103(74-66-87)127-119(95-49-25-7-26-50-95,96-51-27-8-28-52-96)97-53-29-9-30-54-97;/h1-84,125-128H;/q-2;+2/b113-105-,113-106-,114-107-,114-109-,115-108-,115-110-,116-111-,116-112-;" name="KE-138" role="substrate"/>
      <Reagent id="Terephthalaldehyde" inchi="InChI=1S/C8H6O2/c9-5-7-1-2-8(6-10)4-3-7/h1-6H" name="Terephthalaldehyde" role="substrate"/>
      <Reagent id="4-Nitrophenol" inchi="InChI=1S/C6H5NO3/c8-6-3-1-5(2-4-6)7(9)10/h1-4,8H" name="4-Nitrophenol" role="acid"/>
      <Reagent id="Wasser" inchi="InChI=1S/H2O/h1H2" name="Wasser" role="catalyst"/>
      <Reagent id="oDCB" inchi="InChI=1S/C6H4Cl2/c7-5-3-1-2-4-6(5)8/h1-4H" name="oDCB" role="solvent"/>
      <Reagent id="DO" inchi="InChI=1S/C4H8O2/c1-2-6-4-3-5-1/h1-4H2" name="DO" role="solvent"/>
    </Reagents>
  </Synthesis>
  <Synthesis>
    <Hardware>
      <Component id="Schlenk bomb" type="Schlenk bomb"/>
    </Hardware>
    <Metadata description="KE-146"/>
    <Procedure>
      <Prep>
        <Add vessel="Schlenk bomb" amount="13.3 micromole" reagent="KE-138"/>
        <Add vessel="Schlenk bomb" amount="26.6 micromole" reagent="Terephthalaldehyde"/>
        <Add vessel="Schlenk bomb" amount="409.03 micromole" reagent="4-Nitrophenol"/>
        <Add vessel="Schlenk bomb" amount="175.93 micromole" reagent="p-Nitroaniline"/>
        <Add vessel="Schlenk bomb" amount="167.0 microlitre" reagent="oDCB"/>
        <Add vessel="Schlenk bomb" amount="500.0 microlitre" reagent="DO"/>
        <EvacuateAndRefill vessel="Schlenk bomb" gas="Ar"/>
      </Prep>
      <Reaction>
        <HeatChill vessel="Schlenk bomb" temp="120.0 celsius" time="72.0 hour"/>
      </Reaction>
      <Workup>
        <WashSolid vessel="Schlenk bomb" solvent="DMF"/>
