Repository: FAIRChemistry/mof-synthesis-data-modeling

# MOCOF-1

This folder contains the MOCOF-1 dataset: crystalline porous frameworks based on double extension of metal–organic and covalent organic linkages.
The original data is in the Sciformation ELN format, which has been cleaned and converted to MOFSY format.

## Extracting data from Sciformation ELN

TODO

## Converting to the MOFSY format

For the conversion to the MOFSY format, see the [data model folder README](../../fairsynthesis_data_model/).

File: data/MOCOF-1/converted/xdl_from_sciformation.xml (part 10 of 11)
<XDL>
      <Reagent id="4-Nitrophenol" inchi="InChI=1S/C6H5NO3/c8-6-3-1-5(2-4-6)7(9)10/h1-4,8H" name="4-Nitrophenol" role="acid"/>
      <Reagent id="PhNO2" inchi="InChI=1S/C6H5NO2/c8-7(9)6-4-2-1-3-5-6/h1-5H" name="PhNO2" role="solvent"/>
      <Reagent id="DO" inchi="InChI=1S/C4H8O2/c1-2-6-4-3-5-1/h1-4H2" name="DO" role="solvent"/>
    </Reagents>
  </Synthesis>
  <Synthesis>
    <Hardware>
      <Component id="Schlenk bomb" type="Schlenk bomb"/>
    </Hardware>
    <Metadata description="KE-233"/>
    <Procedure>
      <Prep>
        <Add vessel="Schlenk bomb" amount="13.36 micromole" reagent="Co(tdpp)"/>
        <Add vessel="Schlenk bomb" amount="25.23 micromole" reagent="2,5-Dimethoxybenzene-1,4-dicarboxaldehyde"/>
        <Add vessel="Schlenk bomb" amount="2264.15 micromole" reagent="Water"/>
        <Add vessel="Schlenk bomb" amount="411.9 micromole" reagent="4-Nitrophenol"/>
        <Add vessel="Schlenk bomb" amount="43.904 microlitre" reagent="1,3-Dinitrobenzene"/>
        <Add vessel="Schlenk bomb" amount="167.0 microlitre" reagent="PhNO2"/>
        <Add vessel="Schlenk bomb" amount="500.0 microlitre" reagent="DO"/>
        <EvacuateAndRefill vessel="Schlenk bomb" gas="Ar"/>
      </Prep>
      <Reaction>
        <HeatChill vessel="Schlenk bomb" temp="120.0 celsius" time="139.0 hour"/>
      </Reaction>
      <Workup>
        <WashSolid vessel="Schlenk bomb" solvent="DMF"/>
        <WashSolid vessel="Schlenk bomb" solvent="CHCl3"/>
        <WashSolid vessel="Schlenk bomb" solvent="MeOH"/>
        <WashSolid vessel="Schlenk bomb" solvent="MeOH+scCO2"/>
      </Workup>
    </Procedure>
    <Reagents>
      <Reagent id="Co(tdpp)" inchi="InChI=1S/C128H104N8O8.Co/c1-137-105-61-37-93(38-62-105)125(89-21-13-9-14-22-89,94-39-63-106(138-2)64-40-94)133-101-53-29-85(30-54-101)121-113-77-79-115(129-113)122(86-31-55-102(56-32-86)134-126(90-23-15-10-16-24-90,95-41-65-107(139-3)66-42-95)96-43-67-108(140-4)68-44-96)117-81-83-119(131-117)124(88-35-59-104(60-36-88)136-128(92-27-19-12-20-28-92,99-49-73-111(143-7)74-50-99)100-51-75-112(144-8)76-52-100)120-84-82-118(132-120)123(116-80-78-114(121)130-116)87-33-57-103(58-34-87)135-127(91-25-17-11-18-26-91,97-45-69-109(141-5)70-46-97)98-47-71-110(142-6)72-48-98;/h9-84,133-136H,1-8H3;/q-2;+2/b121-113-,121-114-,122-115-,122-117-,123-116-,123-118-,124-119-,124-120-;" name="Co(tdpp)" role="substrate"/>
      <Reagent id="2,5-Dimethoxybenzene-1,4-dicarboxaldehyde" inchi="InChI=1S/C10H10O4/c1-13-9-3-8(6-12)10(14-2)4-7(9)5-11/h3-6H,1-2H3" name="2,5-Dimethoxybenzene-1,4-dicarboxaldehyde" role="substrate"/>
      <Reagent id="Water" inchi="InChI=1S/H2O/h1H2" name="Water" role="catalyst"/>
      <Reagent id="4-Nitrophenol" inchi="InChI=1S/C6H5NO3/c8-6-3-1-5(2-4-6)7(9)10/h1-4,8H" name="4-Nitrophenol" role="acid"/>
      <Reagent id="1,3-Dinitrobenzene" inchi="InChI=1S/C6H4N2O4/c9-7(10)5-2-1-3-6(4-5)8(11)12/h1-4H" name="1,3-Dinitrobenzene" role="solvent"/>
      <Reagent id="PhNO2" inchi="InChI=1S/C6H5NO2/c8-7(9)6-4-2-1-3-5-6/h1-5H" name="PhNO2" role="solvent"/>
      <Reagent id="DO" inchi="InChI=1S/C4H8O2/c1-2-6-4-3-5-1/h1-4H2" name="DO" role="solvent"/>
    </Reagents>
  </Synthesis>
  <Synthesis>
    <Hardware>
      <Component id="Schlenk bomb" type="Schlenk bomb"/>
    </Hardware>
    <Metadata description="KE-234"/>
    <Procedure>
      <Prep>
        <Add vessel="Schlenk bomb" amount="13.36 micromole" reagent="Co(tdpp)"/>
        <Add vessel="Schlenk bomb" amount="27.27 micromole" reagent="2,5-Dihydroxyterephthalaldehyde"/>
        <Add vessel="Schlenk bomb" amount="2452.83 micromole" reagent="Water"/>
        <Add vessel="Schlenk bomb" amount="812.3 micromole" reagent="4-Nitrophenol"/>
        <Add vessel="Schlenk bomb" amount="43.904 microlitre" reagent="1,3-Dinitrobenzene"/>
        <Add vessel="Schlenk bomb" amount="167.0 microlitre" reagent="PhNO2"/>
        <Add vessel="Schlenk bomb" amount="500.0 microlitre" reagent="DO"/>
        <EvacuateAndRefill vessel="Schlenk bomb" gas="Ar"/>
      </Prep>
      <Reaction>
        <HeatChill vessel="Schlenk bomb" temp="120.0 celsius" time="139.0 hour"/>
      </Reaction>
      <Workup>
        <WashSolid vessel="Schlenk bomb" solvent="DMF"/>
        <WashSolid vessel="Schlenk bomb" solvent="CHCl3"/>
        <WashSolid vessel="Schlenk bomb" solvent="MeOH"/>
        <WashSolid vessel="Schlenk bomb" solvent="MeOH+scCO2"/>
      </Workup>
    </Procedure>
    <Reagents>
      <Reagent id="Co(tdpp)" inchi="InChI=1S/C128H104N8O8.Co/c1-137-105-61-37-93(38-62-105)125(89-21-13-9-14-22-89,94-39-63-106(138-2)64-40-94)133-101-53-29-85(30-54-101)121-113-77-79-115(129-113)122(86-31-55-102(56-32-86)134-126(90-23-15-10-16-24-90,95-41-65-107(139-3)66-42-95)96-43-67-108(140-4)68-44-96)117-81-83-119(131-117)124(88-35-59-104(60-36-88)136-128(92-27-19-12-20-28-92,99-49-73-111(143-7)74-50-99)100-51-75-112(144-8)76-52-100)120-84-82-118(132-120)123(116-80-78-114(121)130-116)87-33-57-103(58-34-87)135-127(91-25-17-11-18-26-91,97-45-69-109(141-5)70-46-97)98-47-71-110(142-6)72-48-98;/h9-84,133-136H,1-8H3;/q-2;+2/b121-113-,121-114-,122-115-,122-117-,123-116-,123-118-,124-119-,124-120-;" name="Co(tdpp)" role="substrate"/>
      <Reagent id="2,5-Dihydroxyterephthalaldehyde" inchi="InChI=1S/C8H6O4/c9-3-5-1-7(11)6(4-10)2-8(5)12/h1-4,11-12H" name="2,5-Dihydroxyterephthalaldehyde" role="substrate"/>
      <Reagent id="Water" inchi="InChI=1S/H2O/h1H2" name="Water" role="catalyst"/>
      <Reagent id="4-Nitrophenol" inchi="InChI=1S/C6H5NO3/c8-6-3-1-5(2-4-6)7(9)10/h1-4,8H" name="4-Nitrophenol" role="acid"/>
      <Reagent id="1,3-Dinitrobenzene" inchi="InChI=1S/C6H4N2O4/c9-7(10)5-2-1-3-6(4-5)8(11)12/h1-4H" name="1,3-Dinitrobenzene" role="solvent"/>
      <Reagent id="PhNO2" inchi="InChI=1S/C6H5NO2/c8-7(9)6-4-2-1-3-5-6/h1-5H" name="PhNO2" role="solvent"/>
      <Reagent id="DO" inchi="InChI=1S/C4H8O2/c1-2-6-4-3-5-1/h1-4H2" name="DO" role="solvent"/>
    </Reagents>
  </Synthesis>
  <Synthesis>
    <Hardware>
      <Component id="Schlenk bomb" type="Schlenk bomb"/>
    </Hardware>
    <Metadata description="KE-242"/>
    <Procedure>
      <Prep>
        <Add vessel="Schlenk bomb" amount="40.0 micromole" reagent="Co(tdpp)"/>
        <Add vessel="Schlenk bomb" amount="79.03 micromole" reagent="Terephthalaldehyde"/>
        <Add vessel="Schlenk bomb" amount="3600.0 micromole" reagent="Water"/>
        <Add vessel="Schlenk bomb" amount="2400.0 micromole" reagent="2-Chloro-4-nitrophenol"/>
        <Add vessel="Schlenk bomb" amount="466.0 microlitre" reagent="PhNO2"/>
        <Add vessel="Schlenk bomb" amount="1392.481 microlitre" reagent="DO"/>
        <Add vessel="Schlenk bomb" amount="146.767 microlitre" reagent="m-DNB"/>
        <EvacuateAndRefill vessel="Schlenk bomb" gas="Ar"/>
      </Prep>
      <Reaction>
        <HeatChill vessel="Schlenk bomb" temp="120.0 celsius" time="62.0 hour"/>
      </Reaction>
      <Workup>
        <WashSolid vessel="Schlenk bomb" solvent="DMF"/>
        <WashSolid vessel="Schlenk bomb" solvent="CHCl3"/>
        <WashSolid vessel="Schlenk bomb" solvent="MeOH"/>
        <WashSolid vessel="Schlenk bomb" solvent="MeOH+scCO2"/>
      </Workup>
    </Procedure>
    <Reagents>
      <Reagent id="Co(tdpp)" inchi="InChI=1S/C128H104N8O8.Co/c1-137-105-61-37-93(38-62-105)125(89-21-13-9-14-22-89,94-39-63-106(138-2)64-40-94)133-101-53-29-85(30-54-101)121-113-77-79-115(129-113)122(86-31-55-102(56-32-86)134-126(90-23-15-10-16-24-90,95-41-65-107(139-3)66-42-95)96-43-67-108(140-4)68-44-96)117-81-83-119(131-117)124(88-35-59-104(60-36-88)136-128(92-27-19-12-20-28-92,99-49-73-111(143-7)74-50-99)100-51-75-112(144-8)76-52-100)120-84-82-118(132-120)123(116-80-78-114(121)130-116)87-33-57-103(58-34-87)135-127(91-25-17-11-18-26-91,97-45-69-109(141-5)70-46-97)98-47-71-110(142-6)72-48-98;/h9-84,133-136H,1-8H3;/q-2;+2/b121-113-,121-114-,122-115-,122-117-,123-116-,123-118-,124-119-,124-120-;" name="Co(tdpp)" role="substrate"/>
      <Reagent id="Terephthalaldehyde" inchi="InChI=1S/C8H6O2/c9-5-7-1-2-8(6-10)4-3-7/h1-6H" name="Terephthalaldehyde" role="substrate"/>
      <Reagent id="Water" inchi="InChI=1S/H2O/h1H2" name="Water" role="catalyst"/>
      <Reagent id="2-Chloro-4-nitrophenol" inchi="InChI=1S/C6H4ClNO3/c7-5-3-4(8(10)11)1-2-6(5)9/h1-3,9H" name="2-Chloro-4-nitrophenol" role="acid"/>
      <Reagent id="PhNO2" inchi="InChI=1S/C6H5NO2/c8-7(9)6-4-2-1-3-5-6/h1-5H" name="PhNO2" role="solvent"/>
      <Reagent id="DO" inchi="InChI=1S/C4H8O2/c1-2-6-4-3-5-1/h1-4H2" name="DO" role="solvent"/>
      <Reagent id="m-DNB" inchi="InChI=1S/C6H4N2O4/c9-7(10)5-2-1-3-6(4-5)8(11)12/h1-4H" name="m-DNB" role="solvent"/>
    </Reagents>
  </Synthesis>
  <Synthesis>
    <Hardware>
      <Component id="Schlenk bomb" type="Schlenk bomb"/>
    </Hardware>
    <Metadata description="KE-252"/>
    <Procedure>
      <Prep>
        <Add vessel="Schlenk bomb" amount="13.3 micromole" reagent="Co(tdpp)"/>
        <Add vessel="Schlenk bomb" amount="26.91 micromole" reagent="Terephthalaldehyde"/>
        <Add vessel="Schlenk bomb" amount="1197.0 micromole" reagent="Water"/>
        <Add vessel="Schlenk bomb" amount="405.64 micromole" reagent="2-Chloro-4-nitrophenol"/>
        <Add vessel="Schlenk bomb" amount="48.8 microlitre" reagent="m-DNB"/>
        <Add vessel="Schlenk bomb" amount="155.0 microlitre" reagent="PhNO2"/>
        <Add vessel="Schlenk bomb" amount="463.0 microlitre" reagent="DO"/>
        <EvacuateAndRefill vessel="Schlenk bomb" gas="Ar"/>
      </Prep>
      <Reaction>
        <HeatChill vessel="Schlenk bomb" temp="120.0 celsius" time="64.0 hour"/>
      </Reaction>
      <Workup>
        <WashSolid vessel="Schlenk bomb" solvent="DMF"/>
        <WashSolid vessel="Schlenk bomb" solvent="MeOH"/>
      </Workup>
    </Procedure>
    <Reagents>
      <Reagent id="Co(tdpp)" inchi="InChI=1S/C128H104N8O8.Co/c1-137-105-61-37-93(38-62-105)125(89-21-13-9-14-22-89,94-39-63-106(138-2)64-40-94)133-101-53-29-85(30-54-101)121-113-77-79-115(129-113)122(86-31-55-102(56-32-86)134-126(90-23-15-10-16-24-90,95-41-65-107(139-3)66-42-95)96-43-67-108(140-4)68-44-96)117-81-83-119(131-117)124(88-35-59-104(60-36-88)136-128(92-27-19-12-20-28-92,99-49-73-111(143-7)74-50-99)100-51-75-112(144-8)76-52-100)120-84-82-118(132-120)123(116-80-78-114(121)130-116)87-33-57-103(58-34-87)135-127(91-25-17-11-18-26-91,97-45-69-109(141-5)70-46-97)98-47-71-110(142-6)72-48-98;/h9-84,133-136H,1-8H3;/q-2;+2/b121-113-,121-114-,122-115-,122-117-,123-116-,123-118-,124-119-,124-120-;" name="Co(tdpp)" role="substrate"/>
      <Reagent id="Terephthalaldehyde" inchi="InChI=1S/C8H6O2/c9-5-7-1-2-8(6-10)4-3-7/h1-6H" name="Terephthalaldehyde" role="substrate"/>
      <Reagent id="Water" inchi="InChI=1S/H2O/h1H2" name="Water" role="catalyst"/>
      <Reagent id="2-Chloro-4-nitrophenol" inchi="InChI=1S/C6H4ClNO3/c7-5-3-4(8(10)11)1-2-6(5)9/h1-3,9H" name="2-Chloro-4-nitrophenol" role="acid"/>
      <Reagent id="m-DNB" inchi="InChI=1S/C6H4N2O4/c9-7(10)5-2-1-3-6(4-5)8(11)12/h1-4H" name="m-DNB" role="solvent"/>
      <Reagent id="PhNO2" inchi="InChI=1S/C6H5NO2/c8-7(9)6-4-2-1-3-5-6/h1-5H" name="PhNO2" role="solvent"/>
      <Reagent id="DO" inchi="InChI=1S/C4H8O2/c1-2-6-4-3-5-1/h1-4H2" name="DO" role="solvent"/>
    </Reagents>
  </Synthesis>
  <Synthesis>
    <Hardware>
      <Component id="Schlenk bomb" type="Schlenk bomb"/>
    </Hardware>
    <Metadata description="KE-254"/>
    <Procedure>
      <Prep>
        <Add vessel="Schlenk bomb" amount="13.3 micromole" reagent="Co(tdpp)"/>
        <Add vessel="Schlenk bomb" amount="33.62 micromole" reagent="Terephthalaldehyde"/>
        <Add vessel="Schlenk bomb" amount="1197.0 micromole" reagent="Water"/>
        <Add vessel="Schlenk bomb" amount="798.0 micromole" reagent="4-Nitrophenol"/>
        <Add vessel="Schlenk bomb" amount="48.8 microlitre" reagent="m-DNB"/>
        <Add vessel="Schlenk bomb" amount="155.0 microlitre" reagent="PhNO2"/>
        <Add vessel="Schlenk bomb" amount="463.0 microlitre" reagent="DO"/>
        <EvacuateAndRefill vessel="Schlenk bomb" gas="Ar"/>
      </Prep>
      <Reaction>
        <HeatChill vessel="Schlenk bomb" temp="120.0 celsius" time="64.0 hour"/>
      </Reaction>
      <Workup>
        <WashSolid vessel="Schlenk bomb" solvent="DMF"/>
        <WashSolid vessel="Schlenk bomb" solvent="MeOH"/>
        <WashSolid vessel="Schlenk bomb" solvent="scCO2"/>
      </Workup>
    </Procedure>
    <Reagents>
      <Reagent id="Co(tdpp)" inchi="InChI=1S/C128H104N8O8.Co/c1-137-105-61-37-93(38-62-105)125(89-21-13-9-14-22-89,94-39-63-106(138-2)64-40-94)133-101-53-29-85(30-54-101)121-113-77-79-115(129-113)122(86-31-55-102(56-32-86)134-126(90-23-15-10-16-24-90,95-41-65-107(139-3)66-42-95)96-43-67-108(140-4)68-44-96)117-81-83-119(131-117)124(88-35-59-104(60-36-88)136-128(92-27-19-12-20-28-92,99-49-73-111(143-7)74-50-99)100-51-75-112(144-8)76-52-100)120-84-82-118(132-120)123(116-80-78-114(121)130-116)87-33-57-103(58-34-87)135-127(91-25-17-11-18-26-91,97-45-69-109(141-5)70-46-97)98-47-71-110(142-6)72-48-98;/h9-84,133-136H,1-8H3;/q-2;+2/b121-113-,121-114-,122-115-,122-117-,123-116-,123-118-,124-119-,124-120-;" name="Co(tdpp)" role="substrate"/>
      <Reagent id="Terephthalaldehyde" inchi="InChI=1S/C8H6O2/c9-5-7-1-2-8(6-10)4-3-7/h1-6H" name="Terephthalaldehyde" role="substrate"/>
      <Reagent id="Water" inchi="InChI=1S/H2O/h1H2" name="Water" role="catalyst"/>
      <Reagent id="4-Nitrophenol" inchi="InChI=1S/C6H5NO3/c8-6-3-1-5(2-4-6)7(9)10/h1-4,8H" name="4-Nitrophenol" role="acid"/>
      <Reagent id="m-DNB" inchi="InChI=1S/C6H4N2O4/c9-7(10)5-2-1-3-6(4-5)8(11)12/h1-4H" name="m-DNB" role="solvent"/>
      <Reagent id="PhNO2" inchi="InChI=1S/C6H5NO2/c8-7(9)6-4-2-1-3-5-6/h1-5H" name="PhNO2" role="solvent"/>
      <Reagent id="DO" inchi="InChI=1S/C4H8O2/c1-2-6-4-3-5-1/h1-4H2" name="DO" role="solvent"/>
    </Reagents>
  </Synthesis>
  <Synthesis>
    <Hardware>
      <Component id="Schlenk bomb" type="Schlenk bomb"/>
    </Hardware>
    <Metadata description="KE-258"/>
    <Procedure>
      <Prep>
        <Add vessel="Schlenk bomb" amount="13.3 micromole" reagent="Co(tdpp)"/>
        <Add vessel="Schlenk bomb" amount="26.6 micromole" reagent="Terephthalaldehyde"/>
        <Add vessel="Schlenk bomb" amount="1795.5 micromole" reagent="Water"/>
        <Add vessel="Schlenk bomb" amount="805.11 micromole" reagent="4-Nitrophenol"/>
        <Add vessel="Schlenk bomb" amount="48.8 microlitre" reagent="m-DNB"/>
        <Add vessel="Schlenk bomb" amount="463.0 microlitre" reagent="DO"/>
        <Add vessel="Schlenk bomb" amount="155.0 microlitre" reagent="PhNO2"/>
        <EvacuateAndRefill vessel="Schlenk bomb" gas="Ar"/>
      </Prep>
      <Reaction>
        <HeatChill vessel="Schlenk bomb" temp="150.0 celsius" time="71.0 hour"/>
      </Reaction>
      <Workup>
        <WashSolid vessel="Schlenk bomb" solvent="DMF"/>
        <WashSolid vessel="Schlenk bomb" solvent="MeOH"/>
        <WashSolid vessel="Schlenk bomb" solvent="scCO2"/>
      </Workup>
    </Procedure>
    <Reagents>
      <Reagent id="Co(tdpp)" inchi="InChI=1S/C128H104N8O8.Co/c1-137-105-61-37-93(38-62-105)125(89-21-13-9-14-22-89,94-39-63-106(138-2)64-40-94)133-101-53-29-85(30-54-101)121-113-77-79-115(129-113)122(86-31-55-102(56-32-86)134-126(90-23-15-10-16-24-90,95-41-65-107(139-3)66-42-95)96-43-67-108(140-4)68-44-96)117-81-83-119(131-117)124(88-35-59-104(60-36-88)136-128(92-27-19-12-20-28-92,99-49-73-111(143-7)74-50-99)100-51-75-112(144-8)76-52-100)120-84-82-118(132-120)123(116-80-78-114(121)130-116)87-33-57-103(58-34-87)135-127(91-25-17-11-18-26-91,97-45-69-109(141-5)70-46-97)98-47-71-110(142-6)72-48-98;/h9-84,133-136H,1-8H3;/q-2;+2/b121-113-,121-114-,122-115-,122-117-,123-116-,123-118-,124-119-,124-120-;" name="Co(tdpp)" role="substrate"/>
      <Reagent id="Terephthalaldehyde" inchi="InChI=1S/C8H6O2/c9-5-7-1-2-8(6-10)4-3-7/h1-6H" name="Terephthalaldehyde" role="substrate"/>
      <Reagent id="Water" inchi="InChI=1S/H2O/h1H2" name="Water" role="catalyst"/>
      <Reagent id="4-Nitrophenol" inchi="InChI=1S/C6H5NO3/c8-6-3-1-5(2-4-6)7(9)10/h1-4,8H" name="4-Nitrophenol" role="acid"/>
      <Reagent id="m-DNB" inchi="InChI=1S/C6H4N2O4/c9-7(10)5-2-1-3-6(4-5)8(11)12/h1-4H" name="m-DNB" role="solvent"/>
      <Reagent id="DO" inchi="InChI=1S/C4H8O2/c1-2-6-4-3-5-1/h1-4H2" name="DO" role="solvent"/>
      <Reagent id="PhNO2" inchi="InChI=1S/C6H5NO2/c8-7(9)6-4-2-1-3-5-6/h1-5H" name="PhNO2" role="solvent"/>
    </Reagents>
  </Synthesis>
  <Synthesis>
    <Hardware>
      <Component id="Schlenk bomb" type="Schlenk bomb"/>
    </Hardware>
    <Metadata description="KE-259"/>
    <Procedure>
      <Prep>
        <Add vessel="Schlenk bomb" amount="13.85 micromole" reagent="Co(tdpp)"/>
        <Add vessel="Schlenk bomb" amount="13.96 micromole" reagent="2,5-Dimethoxybenzene-1,4-dicarboxaldehyde"/>
        <Add vessel="Schlenk bomb" amount="1197.0 micromole" reagent="Water"/>
        <Add vessel="Schlenk bomb" amount="848.25 micromole" reagent="4-Nitrophenol"/>
        <Add vessel="Schlenk bomb" amount="463.0 microlitre" reagent="DO"/>
        <Add vessel="Schlenk bomb" amount="48.8 microlitre" reagent="m-DNB"/>
        <Add vessel="Schlenk bomb" amount="155.0 microlitre" reagent="PhNO2"/>
        <EvacuateAndRefill vessel="Schlenk bomb" gas="Ar"/>
      </Prep>
      <Reaction>
        <HeatChill vessel="Schlenk bomb" temp="150.0 celsius" time="71.0 hour"/>
      </Reaction>
      <Workup>
        <WashSolid vessel="Schlenk bomb" solvent="DMF"/>
        <WashSolid vessel="Schlenk bomb" solvent="MeOH"/>
        <WashSolid vessel="Schlenk bomb" solvent="scCO2"/>
      </Workup>
    </Procedure>
    <Reagents>
      <Reagent id="Co(tdpp)" inchi="InChI=1S/C128H104N8O8.Co/c1-137-105-61-37-93(38-62-105)125(89-21-13-9-14-22-89,94-39-63-106(138-2)64-40-94)133-101-53-29-85(30-54-101)121-113-77-79-115(129-113)122(86-31-55-102(56-32-86)134-126(90-23-15-10-16-24-90,95-41-65-107(139-3)66-42-95)96-43-67-108(140-4)68-44-96)117-81-83-119(131-117)124(88-35-59-104(60-36-88)136-128(92-27-19-12-20-28-92,99-49-73-111(143-7)74-50-99)100-51-75-112(144-8)76-52-100)120-84-82-118(132-120)123(116-80-78-114(121)130-116)87-33-57-103(58-34-87)135-127(91-25-17-11-18-26-91,97-45-69-109(141-5)70-46-97)98-47-71-110(142-6)72-48-98;/h9-84,133-136H,1-8H3;/q-2;+2/b121-113-,121-114-,122-115-,122-117-,123-116-,123-118-,124-119-,124-120-;" name="Co(tdpp)" role="substrate"/>
      <Reagent id="2,5-Dimethoxybenzene-1,4-dicarboxaldehyde" inchi="InChI=1S/C10H10O4/c1-13-9-3-8(6-12)10(14-2)4-7(9)5-11/h3-6H,1-2H3" name="2,5-Dimethoxybenzene-1,4-dicarboxaldehyde" role="substrate"/>
      <Reagent id="Water" inchi="InChI=1S/H2O/h1H2" name="Water" role="catalyst"/>
      <Reagent id="4-Nitrophenol" inchi="InChI=1S/C6H5NO3/c8-6-3-1-5(2-4-6)7(9)10/h1-4,8H" name="4-Nitrophenol" role="acid"/>
      <Reagent id="DO" inchi="InChI=1S/C4H8O2/c1-2-6-4-3-5-1/h1-4H2" name="DO" role="solvent"/>
      <Reagent id="m-DNB" inchi="InChI=1S/C6H4N2O4/c9-7(10)5-2-1-3-6(4-5)8(11)12/h1-4H" name="m-DNB" role="solvent"/>
      <Reagent id="PhNO2" inchi="InChI=1S/C6H5NO2/c8-7(9)6-4-2-1-3-5-6/h1-5H" name="PhNO2" role="solvent"/>
    </Reagents>
  </Synthesis>
  <Synthesis>
    <Hardware>
      <Component id="Schlenk bomb" type="Schlenk bomb"/>
    </Hardware>
    <Metadata description="KE-260"/>
    <Procedure>
      <Prep>
        <Add vessel="Schlenk bomb" amount="14.43 micromole" reagent="SVG-127"/>
        <Add vessel="Schlenk bomb" amount="26.6 micromole" reagent="Terephthalaldehyde"/>
        <Add vessel="Schlenk bomb" amount="598.5 micromole" reagent="Water"/>
        <Add vessel="Schlenk bomb" amount="394.69 micromole" reagent="Benzoic acid"/>
        <Add vessel="Schlenk bomb" amount="167.0 microlitre" reagent="PhNO2"/>
        <Add vessel="Schlenk bomb" amount="500.0 microlitre" reagent="DO"/>
        <EvacuateAndRefill vessel="Schlenk bomb" gas="Ar"/>
      </Prep>
      <Reaction>
        <HeatChill vessel="Schlenk bomb" temp="120.0 celsius" time="71.0 hour"/>
      </Reaction>
      <Workup>
        <WashSolid vessel="Schlenk bomb" solvent="DMF"/>
        <WashSolid vessel="Schlenk bomb" solvent="CHCl3"/>
        <WashSolid vessel="Schlenk bomb" solvent="MeOH"/>
        <WashSolid vessel="Schlenk bomb" solvent="scCO2"/>
      </Workup>
    </Procedure>
    <Reagents>
      <Reagent id="SVG-127" inchi="InChI=1S/C44H32N8.Co/c45-29-9-1-25(2-10-29)41-33-17-19-35(49-33)42(26-3-11-30(46)12-4-26)37-21-23-39(51-37)44(28-7-15-32(48)16-8-28)40-24-22-38(52-40)43(36-20-18-34(41)50-36)27-5-13-31(47)14-6-27;/h1-24H,45-48H2;/q-2;+2/b41-33-,41-34-,42-35-,42-37-,43-36-,43-38-,44-39-,44-40-;" name="SVG-127" role="substrate"/>
      <Reagent id="Terephthalaldehyde" inchi="InChI=1S/C8H6O2/c9-5-7-1-2-8(6-10)4-3-7/h1-6H" name="Terephthalaldehyde" role="substrate"/>
      <Reagent id="Water" inchi="InChI=1S/H2O/h1H2" name="Water" role="catalyst"/>
      <Reagent id="Benzoic acid" inchi="InChI=1S/C7H6O2/c8-7(9)6-4-2-1-3-5-6/h1-5H,(H,8,9)" name="Benzoic acid" role="acid"/>
      <Reagent id="PhNO2" inchi="InChI=1S/C6H5NO2/c8-7(9)6-4-2-1-3-5-6/h1-5H" name="PhNO2" role="solvent"/>
      <Reagent id="DO" inchi="InChI=1S/C4H8O2/c1-2-6-4-3-5-1/h1-4H2" name="DO" role="solvent"/>
    </Reagents>
  </Synthesis>
  <Synthesis>
    <Hardware>
      <Component id="Schlenk bomb" type="Schlenk bomb"/>
    </Hardware>
    <Metadata description="KE-261"/>
    <Procedure>
      <Prep>
        <Add vessel="Schlenk bomb" amount="13.42 micromole" reagent="SVG-127"/>
        <Add vessel="Schlenk bomb" amount="26.6 micromole" reagent="Terephthalaldehyde"/>
        <Add vessel="Schlenk bomb" amount="598.5 micromole" reagent="Water"/>
        <Add vessel="Schlenk bomb" amount="397.15 micromole" reagent="Benzoic acid"/>
        <Add vessel="Schlenk bomb" amount="167.0 microlitre" reagent="PhNO2"/>
        <Add vessel="Schlenk bomb" amount="500.0 microlitre" reagent="DO"/>
        <EvacuateAndRefill vessel="Schlenk bomb" gas="Ar"/>
      </Prep>
      <Reaction>
        <HeatChill vessel="Schlenk bomb" temp="120.0 celsius" time="71.0 hour"/>
      </Reaction>
      <Workup>
        <WashSolid vessel="Schlenk bomb" solvent="DMF"/>
        <WashSolid vessel="Schlenk bomb" solvent="CHCl3"/>
        <WashSolid vessel="Schlenk bomb" solvent="MeOH"/>
        <WashSolid vessel="Schlenk bomb" solvent="scCO2"/>
      </Workup>
    </Procedure>
    <Reagents>
      <Reagent id="SVG-127" inchi="InChI=1S/C44H32N8.Co/c45-29-9-1-25(2-10-29)41-33-17-19-35(49-33)42(26-3-11-30(46)12-4-26)37-21-23-39(51-37)44(28-7-15-32(48)16-8-28)40-24-22-38(52-40)43(36-20-18-34(41)50-36)27-5-13-31(47)14-6-27;/h1-24H,45-48H2;/q-2;+2/b41-33-,41-34-,42-35-,42-37-,43-36-,43-38-,44-39-,44-40-;" name="SVG-127" role="substrate"/>
      <Reagent id="Terephthalaldehyde" inchi="InChI=1S/C8H6O2/c9-5-7-1-2-8(6-10)4-3-7/h1-6H" name="Terephthalaldehyde" role="substrate"/>
      <Reagent id="Water" inchi="InChI=1S/H2O/h1H2" name="Water" role="catalyst"/>
      <Reagent id="Benzoic acid" inchi="InChI=1S/C7H6O2/c8-7(9)6-4-2-1-3-5-6/h1-5H,(H,8,9)" name="Benzoic acid" role="acid"/>
      <Reagent id="PhNO2" inchi="InChI=1S/C6H5NO2/c8-7(9)6-4-2-1-3-5-6/h1-5H" name="PhNO2" role="solvent"/>
      <Reagent id="DO" inchi="InChI=1S/C4H8O2/c1-2-6-4-3-5-1/h1-4H2" name="DO" role="solvent"/>
    </Reagents>
  </Synthesis>
  <Synthesis>
    <Hardware>
      <Component id="Schlenk bomb" type="Schlenk bomb"/>
    </Hardware>
    <Metadata description="KE-266"/>
    <Procedure>
      <Prep>
        <Add vessel="Schlenk bomb" amount="13.3 micromole" reagent="Co(tdpp)"/>
        <Add vessel="Schlenk bomb" amount="27.66 micromole" reagent="Terephthalaldehyde"/>
        <Add vessel="Schlenk bomb" amount="1197.0 micromole" reagent="Water"/>
        <Add vessel="Schlenk bomb" amount="397.57 micromole" reagent="2-Chloro-4-nitrophenol"/>
        <Add vessel="Schlenk bomb" amount="48.8 microlitre" reagent="m-DNB"/>
        <Add vessel="Schlenk bomb" amount="155.0 microlitre" reagent="PhNO2"/>
        <Add vessel="Schlenk bomb" amount="463.0 microlitre" reagent="DO"/>
        <EvacuateAndRefill vessel="Schlenk bomb" gas="Ar"/>
      </Prep>
      <Reaction>
        <HeatChill vessel="Schlenk bomb" temp="120.0 celsius" time="88.0 hour"/>
      </Reaction>
      <Workup>
        <WashSolid vessel="Schlenk bomb" solvent="DMF"/>
        <WashSolid vessel="Schlenk bomb" solvent="EtOH"/>
      </Workup>
    </Procedure>
    <Reagents>
      <Reagent id="Co(tdpp)" inchi="InChI=1S/C128H104N8O8.Co/c1-137-105-61-37-93(38-62-105)125(89-21-13-9-14-22-89,94-39-63-106(138-2)64-40-94)133-101-53-29-85(30-54-101)121-113-77-79-115(129-113)122(86-31-55-102(56-32-86)134-126(90-23-15-10-16-24-90,95-41-65-107(139-3)66-42-95)96-43-67-108(140-4)68-44-96)117-81-83-119(131-117)124(88-35-59-104(60-36-88)136-128(92-27-19-12-20-28-92,99-49-73-111(143-7)74-50-99)100-51-75-112(144-8)76-52-100)120-84-82-118(132-120)123(116-80-78-114(121)130-116)87-33-57-103(58-34-87)135-127(91-25-17-11-18-26-91,97-45-69-109(141-5)70-46-97)98-47-71-110(142-6)72-48-98;/h9-84,133-136H,1-8H3;/q-2;+2/b121-113-,121-114-,122-115-,122-117-,123-116-,123-118-,124-119-,124-120-;" name="Co(tdpp)" role="substrate"/>
      <Reagent id="Terephthalaldehyde" inchi="InChI=1S/C8H6O2/c9-5-7-1-2-8(6-10)4-3-7/h1-6H" name="Terephthalaldehyde" role="substrate"/>
      <Reagent id="Water" inchi="InChI=1S/H2O/h1H2" name="Water" role="catalyst"/>
      <Reagent id="2-Chloro-4-nitrophenol" inchi="InChI=1S/C6H4ClNO3/c7-5-3-4(8(10)11)1-2-6(5)9/h1-3,9H" name="2-Chloro-4-nitrophenol" role="acid"/>
      <Reagent id="m-DNB" inchi="InChI=1S/C6H4N2O4/c9-7(10)5-2-1-3-6(4-5)8(11)12/h1-4H" name="m-DNB" role="solvent"/>
      <Reagent id="PhNO2" inchi="InChI=1S/C6H5NO2/c8-7(9)6-4-2-1-3-5-6/h1-5H" name="PhNO2" role="solvent"/>
      <Reagent id="DO" inchi="InChI=1S/C4H8O2/c1-2-6-4-3-5-1/h1-4H2" name="DO" role="solvent"/>
    </Reagents>
  </Synthesis>
  <Synthesis>
    <Hardware>
      <Component id="Schlenk bomb" type="Schlenk bomb"/>
    </Hardware>
    <Metadata description="KE-267"/>
    <Procedure>
      <Prep>
        <Add vessel="Schlenk bomb" amount="13.3 micromole" reagent="Co(tdpp)"/>
        <Add vessel="Schlenk bomb" amount="25.94 micromole" reagent="Terephthalaldehyde"/>
        <Add vessel="Schlenk bomb" amount="1197.0 micromole" reagent="Water"/>
        <Add vessel="Schlenk bomb" amount="406.05 micromole" reagent="3,5-Dinitrobenzoic acid"/>
        <Add vessel="Schlenk bomb" amount="167.0 microlitre" reagent="PhNO2"/>
        <Add vessel="Schlenk bomb" amount="500.0 microlitre" reagent="DO"/>
        <EvacuateAndRefill vessel="Schlenk bomb" gas="Ar"/>
      </Prep>
      <Reaction>
        <HeatChill vessel="Schlenk bomb" temp="120.0 celsius" time="88.0 hour"/>
      </Reaction>
      <Workup>
        <WashSolid vessel="Schlenk bomb" solvent="DMF"/>
        <WashSolid vessel="Schlenk bomb" solvent="MeOH"/>
        <WashSolid vessel="Schlenk bomb" solvent="EtOH"/>
        <WashSolid vessel="Schlenk bomb" solvent="scCO2"/>
      </Workup>
    </Procedure>
    <Reagents>
      <Reagent id="Co(tdpp)" inchi="InChI=1S/C128H104N8O8.Co/c1-137-105-61-37-93(38-62-105)125(89-21-13-9-14-22-89,94-39-63-106(138-2)64-40-94)133-101-53-29-85(30-54-101)121-113-77-79-115(129-113)122(86-31-55-102(56-32-86)134-126(90-23-15-10-16-24-90,95-41-65-107(139-3)66-42-95)96-43-67-108(140-4)68-44-96)117-81-83-119(131-117)124(88-35-59-104(60-36-88)136-128(92-27-19-12-20-28-92,99-49-73-111(143-7)74-50-99)100-51-75-112(144-8)76-52-100)120-84-82-118(132-120)123(116-80-78-114(121)130-116)87-33-57-103(58-34-87)135-127(91-25-17-11-18-26-91,97-45-69-109(141-5)70-46-97)98-47-71-110(142-6)72-48-98;/h9-84,133-136H,1-8H3;/q-2;+2/b121-113-,121-114-,122-115-,122-117-,123-116-,123-118-,124-119-,124-120-;" name="Co(tdpp)" role="substrate"/>
      <Reagent id="Terephthalaldehyde" inchi="InChI=1S/C8H6O2/c9-5-7-1-2-8(6-10)4-3-7/h1-6H" name="Terephthalaldehyde" role="substrate"/>
      <Reagent id="Water" inchi="InChI=1S/H2O/h1H2" name="Water" role="catalyst"/>
      <Reagent id="3,5-Dinitrobenzoic acid" inchi="InChI=1S/C7H4N2O6/c10-7(11)4-1-5(8(12)13)3-6(2-4)9(14)15/h1-3H,(H,10,11)" name="3,5-Dinitrobenzoic acid" role="acid"/>
      <Reagent id="PhNO2" inchi="InChI=1S/C6H5NO2/c8-7(9)6-4-2-1-3-5-6/h1-5H" name="PhNO2" role="solvent"/>
      <Reagent id="DO" inchi="InChI=1S/C4H8O2/c1-2-6-4-3-5-1/h1-4H2" name="DO" role="solvent"/>
    </Reagents>
  </Synthesis>
  <Synthesis>
    <Hardware>
      <Component id="Schlenk bomb" type="Schlenk bomb"/>
    </Hardware>
    <Metadata description="KE-268"/>
    <Procedure>
      <Prep>
        <Add vessel="Schlenk bomb" amount="13.3 micromole" reagent="Co(tdpp)"/>
        <Add vessel="Schlenk bomb" amount="40.48 micromole" reagent="Terephthalaldehyde"/>
        <Add vessel="Schlenk bomb" amount="1197.0 micromole" reagent="Water"/>
        <Add vessel="Schlenk bomb" amount="798.0 micromole" reagent="4-Nitrophenol"/>
        <Add vessel="Schlenk bomb" amount="222.0 microlitre" reagent="m-DNB"/>
        <Add vessel="Schlenk bomb" amount="444.0 microlitre" reagent="DO"/>
        <EvacuateAndRefill vessel="Schlenk bomb" gas="Ar"/>
      </Prep>
      <Reaction>
        <HeatChill vessel="Schlenk bomb" temp="120.0 celsius" time="88.0 hour"/>
      </Reaction>
      <Workup>
        <WashSolid vessel="Schlenk bomb" solvent="DMF"/>
        <WashSolid vessel="Schlenk bomb" solvent="MeOH"/>
        <WashSolid vessel="Schlenk bomb" solvent="scCO2"/>
      </Workup>
    </Procedure>
    <Reagents>
      <Reagent id="Co(tdpp)" inchi="InChI=1S/C128H104N8O8.Co/c1-137-105-61-37-93(38-62-105)125(89-21-13-9-14-22-89,94-39-63-106(138-2)64-40-94)133-101-53-29-85(30-54-101)121-113-77-79-115(129-113)122(86-31-55-102(56-32-86)134-126(90-23-15-10-16-24-90,95-41-65-107(139-3)66-42-95)96-43-67-108(140-4)68-44-96)117-81-83-119(131-117)124(88-35-59-104(60-36-88)136-128(92-27-19-12-20-28-92,99-49-73-111(143-7)74-50-99)100-51-75-112(144-8)76-52-100)120-84-82-118(132-120)123(116-80-78-114(121)130-116)87-33-57-103(58-34-87)135-127(91-25-17-11-18-26-91,97-45-69-109(141-5)70-46-97)98-47-71-110(142-6)72-48-98;/h9-84,133-136H,1-8H3;/q-2;+2/b121-113-,121-114-,122-115-,122-117-,123-116-,123-118-,124-119-,124-120-;" name="Co(tdpp)" role="substrate"/>
      <Reagent id="Terephthalaldehyde" inchi="InChI=1S/C8H6O2/c9-5-7-1-2-8(6-10)4-3-7/h1-6H" name="Terephthalaldehyde" role="substrate"/>
      <Reagent id="Water" inchi="InChI=1S/H2O/h1H2" name="Water" role="catalyst"/>
      <Reagent id="4-Nitrophenol" inchi="InChI=1S/C6H5NO3/c8-6-3-1-5(2-4-6)7(9)10/h1-4,8H" name="4-Nitrophenol" role="acid"/>
      <Reagent id="m-DNB" inchi="InChI=1S/C6H4N2O4/c9-7(10)5-2-1-3-6(4-5)8(11)12/h1-4H" name="m-DNB" role="solvent"/>
      <Reagent id="DO" inchi="InChI=1S/C4H8O2/c1-2-6-4-3-5-1/h1-4H2" name="DO" role="solvent"/>
    </Reagents>
  </Synthesis>
  <Synthesis>
    <Hardware>
      <Component id="Schlenk bomb" type="Schlenk bomb"/>
    </Hardware>
    <Metadata description="KE-272"/>
    <Procedure>
      <Prep>
        <Add vessel="Schlenk bomb" amount="13.61 micromole" reagent="Co(tdpp)"/>
        <Add vessel="Schlenk bomb" amount="13.94 micromole" reagent="Terephthalaldehyde"/>
        <Add vessel="Schlenk bomb" amount="598.5 micromole" reagent="Water"/>
        <Add vessel="Schlenk bomb" amount="415.5 micromole" reagent="4-Nitrophenol"/>
        <Add vessel="Schlenk bomb" amount="222.0 microlitre" reagent="m-DNB"/>
        <Add vessel="Schlenk bomb" amount="444.0 microlitre" reagent="DO"/>
        <EvacuateAndRefill vessel="Schlenk bomb" gas="Ar"/>
      </Prep>
      <Reaction>
        <HeatChill vessel="Schlenk bomb" temp="120.0 celsius" time="68.0 hour"/>
      </Reaction>
      <Workup>
        <WashSolid vessel="Schlenk bomb" solvent="DMF"/>
        <WashSolid vessel="Schlenk bomb" solvent="MeOH"/>
        <WashSolid vessel="Schlenk bomb" solvent="scCO2"/>
      </Workup>
    </Procedure>
    <Reagents>
      <Reagent id="Co(tdpp)" inchi="InChI=1S/C128H104N8O8.Co/c1-137-105-61-37-93(38-62-105)125(89-21-13-9-14-22-89,94-39-63-106(138-2)64-40-94)133-101-53-29-85(30-54-101)121-113-77-79-115(129-113)122(86-31-55-102(56-32-86)134-126(90-23-15-10-16-24-90,95-41-65-107(139-3)66-42-95)96-43-67-108(140-4)68-44-96)117-81-83-119(131-117)124(88-35-59-104(60-36-88)136-128(92-27-19-12-20-28-92,99-49-73-111(143-7)74-50-99)100-51-75-112(144-8)76-52-100)120-84-82-118(132-120)123(116-80-78-114(121)130-116)87-33-57-103(58-34-87)135-127(91-25-17-11-18-26-91,97-45-69-109(141-5)70-46-97)98-47-71-110(142-6)72-48-98;/h9-84,133-136H,1-8H3;/q-2;+2/b121-113-,121-114-,122-115-,122-117-,123-116-,123-118-,124-119-,124-120-;" name="Co(tdpp)" role="substrate"/>
      <Reagent id="Terephthalaldehyde" inchi="InChI=1S/C8H6O2/c9-5-7-1-2-8(6-10)4-3-7/h1-6H" name="Terephthalaldehyde" role="substrate"/>
      <Reagent id="Water" inchi="InChI=1S/H2O/h1H2" name="Water" role="catalyst"/>
      <Reagent id="4-Nitrophenol" inchi="InChI=1S/C6H5NO3/c8-6-3-1-5(2-4-6)7(9)10/h1-4,8H" name="4-Nitrophenol" role="acid"/>
      <Reagent id="m-DNB" inchi="InChI=1S/C6H4N2O4/c9-7(10)5-2-1-3-6(4-5)8(11)12/h1-4H" name="m-DNB" role="solvent"/>
      <Reagent id="DO" inchi="InChI=1S/C4H8O2/c1-2-6-4-3-5-1/h1-4H2" name="DO" role="solvent"/>
    </Reagents>
  </Synthesis>
  <Synthesis>
    <Hardware>
      <Component id="Schlenk bomb" type="Schlenk bomb"/>
    </Hardware>
    <Metadata description="KE-274"/>
    <Procedure>
      <Prep>
        <Add vessel="Schlenk bomb" amount="13.3 micromole" reagent="Co(tdpp)"/>
        <Add vessel="Schlenk bomb" amount="13.34 micromole" reagent="2,5-Difluoroterephthalaldehyde"/>
        <Add vessel="Schlenk bomb" amount="1197.0 micromole" reagent="Water"/>
        <Add vessel="Schlenk bomb" amount="789.38 micromole" reagent="2-Chloro-4-nitrophenol"/>
        <Add vessel="Schlenk bomb" amount="48.8 microlitre" reagent="m-DNB"/>
        <Add vessel="Schlenk bomb" amount="155.0 microlitre" reagent="PhNO2"/>
        <Add vessel="Schlenk bomb" amount="463.0 microlitre" reagent="DO"/>
        <EvacuateAndRefill vessel="Schlenk bomb" gas="Ar"/>
      </Prep>
      <Reaction>
        <HeatChill vessel="Schlenk bomb" temp="120.0 celsius" time="68.0 hour"/>
      </Reaction>
      <Workup>
        <WashSolid vessel="Schlenk bomb" solvent="DMF"/>
        <WashSolid vessel="Schlenk bomb" solvent="MeOH"/>
        <WashSolid vessel="Schlenk bomb" solvent="scCO2"/>
      </Workup>
    </Procedure>
    <Reagents>
      <Reagent id="Co(tdpp)" inchi="InChI=1S/C128H104N8O8.Co/c1-137-105-61-37-93(38-62-105)125(89-21-13-9-14-22-89,94-39-63-106(138-2)64-40-94)133-101-53-29-85(30-54-101)121-113-77-79-115(129-113)122(86-31-55-102(56-32-86)134-126(90-23-15-10-16-24-90,95-41-65-107(139-3)66-42-95)96-43-67-108(140-4)68-44-96)117-81-83-119(131-117)124(88-35-59-104(60-36-88)136-128(92-27-19-12-20-28-92,99-49-73-111(143-7)74-50-99)100-51-75-112(144-8)76-52-100)120-84-82-118(132-120)123(116-80-78-114(121)130-116)87-33-57-103(58-34-87)135-127(91-25-17-11-18-26-91,97-45-69-109(141-5)70-46-97)98-47-71-110(142-6)72-48-98;/h9-84,133-136H,1-8H3;/q-2;+2/b121-113-,121-114-,122-115-,122-117-,123-116-,123-118-,124-119-,124-120-;" name="Co(tdpp)" role="substrate"/>
      <Reagent id="2,5-Difluoroterephthalaldehyde" inchi="InChI=1S/C8H4F2O2/c9-7-1-5(3-11)8(10)2-6(7)4-12/h1-4H" name="2,5-Difluoroterephthalaldehyde" role="substrate"/>
      <Reagent id="Water" inchi="InChI=1S/H2O/h1H2" name="Water" role="catalyst"/>
      <Reagent id="2-Chloro-4-nitrophenol" inchi="InChI=1S/C6H4ClNO3/c7-5-3-4(8(10)11)1-2-6(5)9/h1-3,9H" name="2-Chloro-4-nitrophenol" role="acid"/>
      <Reagent id="m-DNB" inchi="InChI=1S/C6H4N2O4/c9-7(10)5-2-1-3-6(4-5)8(11)12/h1-4H" name="m-DNB" role="solvent"/>
      <Reagent id="PhNO2" inchi="InChI=1S/C6H5NO2/c8-7(9)6-4-2-1-3-5-6/h1-5H" name="PhNO2" role="solvent"/>
      <Reagent id="DO" inchi="InChI=1S/C4H8O2/c1-2-6-4-3-5-1/h1-4H2" name="DO" role="solvent"/>
    </Reagents>
  </Synthesis>
  <Synthesis>
    <Hardware>
      <Component id="Schlenk bomb" type="Schlenk bomb"/>
    </Hardware>
    <Metadata description="KE-282"/>
    <Procedure>
      <Prep>
        <Add vessel="Schlenk bomb" amount="14.32 micromole" reagent="KE-279"/>
        <Add vessel="Schlenk bomb" amount="29.08 micromole" reagent="Terephthalaldehyde"/>
        <Add vessel="Schlenk bomb" amount="598.5 micromole" reagent="Water"/>
        <Add vessel="Schlenk bomb" amount="416.93 micromole" reagent="4-Nitrophenol"/>
        <Add vessel="Schlenk bomb" amount="222.0 microlitre" reagent="m-DNB"/>
        <Add vessel="Schlenk bomb" amount="444.0 microlitre" reagent="DO"/>
        <EvacuateAndRefill vessel="Schlenk bomb" gas="Ar"/>
      </Prep>
      <Reaction>
        <HeatChill vessel="Schlenk bomb" temp="150.0 celsius" time="72.0 hour"/>
      </Reaction>
      <Workup>
        <WashSolid vessel="Schlenk bomb" solvent="NaCl aq"/>
        <WashSolid vessel="Schlenk bomb" solvent="DMF"/>
        <WashSolid vessel="Schlenk bomb" solvent="MeOH"/>
        <WashSolid vessel="Schlenk bomb" solvent="scCO2"/>
      </Workup>
    </Procedure>
    <Reagents>
      <Reagent id="KE-279" inchi="InChI=1S/C128H104N8O8.2C6H6N2O2.CHF3O3S.Co/c1-137-105-61-37-93(38-62-105)125(89-21-13-9-14-22-89,94-39-63-106(138-2)64-40-94)133-101-53-29-85(30-54-101)121-113-77-79-115(129-113)122(86-31-55-102(56-32-86)134-126(90-23-15-10-16-24-90,95-41-65-107(139-3)66-42-95)96-43-67-108(140-4)68-44-96)117-81-83-119(131-117)124(88-35-59-104(60-36-88)136-128(92-27-19-12-20-28-92,99-49-73-111(143-7)74-50-99)100-51-75-112(144-8)76-52-100)120-84-82-118(132-120)123(116-80-78-114(121)130-116)87-33-57-103(58-34-87)135-127(91-25-17-11-18-26-91,97-45-69-109(141-5)70-46-97)98-47-71-110(142-6)72-48-98;2*7-5-1-3-6(4-2-5)8(9)10;2-1(3,4)8(5,6)7;/h9-84,133-136H,1-8H3;2*1-4H,7H2;(H,5,6,7);/q-2;;;;+3/p-1/b121-113-,121-114-,122-115-,122-117-,123-116-,123-118-,124-119-,124-120-;;;;" name="KE-279" role="substrate"/>
      <Reagent id="Terephthalaldehyde" inchi="InChI=1S/C8H6O2/c9-5-7-1-2-8(6-10)4-3-7/h1-6H" name="Terephthalaldehyde" role="substrate"/>
      <Reagent id="Water" inchi="InChI=1S/H2O/h1H2" name="Water" role="catalyst"/>
      <Reagent id="4-Nitrophenol" inchi="InChI=1S/C6H5NO3/c8-6-3-1-5(2-4-6)7(9)10/h1-4,8H" name="4-Nitrophenol" role="acid"/>
      <Reagent id="m-DNB" inchi="InChI=1S/C6H4N2O4/c9-7(10)5-2-1-3-6(4-5)8(11)12/h1-4H" name="m-DNB" role="solvent"/>
      <Reagent id="DO" inchi="InChI=1S/C4H8O2/c1-2-6-4-3-5-1/h1-4H2" name="DO" role="solvent"/>
    </Reagents>
  </Synthesis>
  <Synthesis>
    <Hardware>
      <Component id="Schlenk bomb" type="Schlenk bomb"/>
    </Hardware>
    <Metadata description="KE-286"/>
    <Procedure>
      <Prep>
        <Add vessel="Schlenk bomb" amount="13.65 micromole" reagent="Co(tdpp)"/>
        <Add vessel="Schlenk bomb" amount="27.4 micromole" reagent="Terephthalaldehyde"/>
        <Add vessel="Schlenk bomb" amount="615.98 micromole" reagent="Water"/>
        <Add vessel="Schlenk bomb" amount="385.3 micromole" reagent="4-Nitrophenol"/>
        <Add vessel="Schlenk bomb" amount="167.0 microlitre" reagent="oDCB"/>
        <Add vessel="Schlenk bomb" amount="500.0 microlitre" reagent="DO"/>
        <EvacuateAndRefill vessel="Schlenk bomb" gas="Ar"/>
      </Prep>
      <Reaction>
        <HeatChill vessel="Schlenk bomb" temp="120.0 celsius" time="70.0 hour"/>
      </Reaction>
      <Workup>
        <WashSolid vessel="Schlenk bomb" solvent="DMF"/>
        <WashSolid vessel="Schlenk bomb" solvent="MeOH"/>
        <WashSolid vessel="Schlenk bomb" solvent="scCO2"/>
      </Workup>
    </Procedure>
    <Reagents>
