Repository: FAIRChemistry/mof-synthesis-data-modeling

# MOCOF-1

This folder contains the MOCOF-1 dataset: crystalline porous frameworks based on double extension of metal–organic and covalent organic linkages.
The original data is in the Sciformation ELN format, which has been cleaned and converted to MOFSY format.

## Extracting data from Sciformation ELN

TODO

## Converting to the MOFSY format

For the conversion to the MOFSY format, see the [data model folder README](../../fairsynthesis_data_model/).

File: data/MOCOF-1/generated/procedure_from_sciformation.json (part 1 of 25)
{
  "Synthesis": [
    {
      "Hardware": {
        "Component": [
          {
            "_id": "microwave vial",
            "_type": "microwave vial"
          }
        ]
      },
      "Metadata": {
        "_description": "KE-008",
        "_product": "Co(tapp)-DMTA COF"
      },
      "Procedure": {
        "Prep": {
          "Step": [
            {
              "_vessel": "microwave vial",
              "$xml_type": "Add",
              "_amount": {
                "Unit": "micromole",
                "Value": 11.43,
                "$xml_append": "${Value} ${Unit}"
              },
              "_reagent": "KE-006"
            },
            {
              "_vessel": "microwave vial",
              "$xml_type": "Add",
              "_amount": {
                "Unit": "micromole",
                "Value": 37.39,
                "$xml_append": "${Value} ${Unit}"
              },
              "_reagent": "2,5-Dimethoxybenzene-1,4-dicarboxaldehyde"
            },
            {
              "_vessel": "microwave vial",
              "$xml_type": "Add",
              "_amount": {
                "Unit": "microlitre",
                "Value": 500.0,
                "$xml_append": "${Value} ${Unit}"
              },
              "_reagent": "nBuOH"
            },
            {
              "_vessel": "microwave vial",
              "$xml_type": "Add",
              "_amount": {
                "Unit": "microlitre",
                "Value": 500.0,
                "$xml_append": "${Value} ${Unit}"
              },
              "_reagent": "oDCB"
            },
            {
              "_vessel": "microwave vial",
              "$xml_type": "Add",
              "_amount": {
                "Unit": "micromole",
                "Value": 716.07,
                "$xml_append": "${Value} ${Unit}"
              },
              "_reagent": "CH3COOH"
            },
            {
              "_vessel": "microwave vial",
              "$xml_type": "Add",
              "_amount": {
                "Unit": "micromole",
                "Value": 4550.5,
                "$xml_append": "${Value} ${Unit}"
              },
              "_reagent": "H2O"
            }
          ]
        },
        "Reaction": {
          "Step": [
            {
              "_vessel": "microwave vial",
              "$xml_type": "HeatChill",
              "_temp": {
                "Unit": "celsius",
                "Value": 120.0,
                "$xml_append": "${Value} ${Unit}"
              },
              "_time": {
                "Value": 72.0,
                "Unit": "hour",
                "$xml_append": "${Value} ${Unit}"
              }
            }
          ]
        },
        "Workup": {
          "Step": [
            {
              "_vessel": "microwave vial",
              "$xml_type": "WashSolid",
              "_solvent": "acetone"
            },
            {
              "_vessel": "microwave vial",
              "$xml_type": "WashSolid",
              "_solvent": "DMF"
            },
            {
              "_vessel": "microwave vial",
              "$xml_type": "WashSolid",
              "_solvent": "CHCl3"
            },
            {
              "_vessel": "microwave vial",
              "$xml_type": "WashSolid",
              "_solvent": "MeOH"
            },
            {
              "_vessel": "microwave vial",
              "$xml_type": "Wait",
              "_time": {
                "Value": 24.0,
                "Unit": "hour",
                "$xml_append": "${Value} ${Unit}"
              }
            },
            {
              "_vessel": "microwave vial",
              "$xml_type": "WashSolid",
              "_solvent": "scCO2"
            }
          ]
        }
      },
      "Reagents": {
        "Reagent": [
          {
            "_id": "KE-006",
            "_inchi": "InChI=1S/C44H32N8.Co/c45-29-9-1-25(2-10-29)41-33-17-19-35(49-33)42(26-3-11-30(46)12-4-26)37-21-23-39(51-37)44(28-7-15-32(48)16-8-28)40-24-22-38(52-40)43(36-20-18-34(41)50-36)27-5-13-31(47)14-6-27;/h1-24H,45-48H2;/q-2;+4/b41-33-,41-34-,42-35-,42-37-,43-36-,43-38-,44-39-,44-40-;",
            "_name": "KE-006",
            "_role": "substrate"
          },
          {
            "_id": "2,5-Dimethoxybenzene-1,4-dicarboxaldehyde",
            "_inchi": "InChI=1S/C10H10O4/c1-13-9-3-8(6-12)10(14-2)4-7(9)5-11/h3-6H,1-2H3",
            "_name": "2,5-Dimethoxybenzene-1,4-dicarboxaldehyde",
            "_role": "substrate"
          },
          {
            "_id": "nBuOH",
            "_inchi": "InChI=1S/C4H10O/c1-2-3-4-5/h5H,2-4H2,1H3",
            "_name": "nBuOH",
            "_role": "solvent"
          },
          {
            "_id": "oDCB",
            "_inchi": "InChI=1S/C6H4Cl2/c7-5-3-1-2-4-6(5)8/h1-4H",
            "_name": "oDCB",
            "_role": "solvent"
          },
          {
            "_id": "CH3COOH",
            "_inchi": "InChI=1S/C2H4O2/c1-2(3)4/h1H3,(H,3,4)",
            "_name": "CH3COOH",
            "_role": "acid"
          },
          {
            "_id": "H2O",
            "_inchi": "InChI=1S/H2O/h1H2",
            "_name": "H2O",
            "_role": "catalyst"
          }
        ]
      }
    },
    {
      "Hardware": {
        "Component": [
          {
            "_id": "microwave vial",
            "_type": "microwave vial"
          }
        ]
      },
      "Metadata": {
        "_description": "KE-009",
        "_product": "Co(tapp)-DMTA COF"
      },
      "Procedure": {
        "Prep": {
          "Step": [
            {
              "_vessel": "microwave vial",
              "$xml_type": "Add",
              "_amount": {
                "Unit": "micromole",
                "Value": 11.97,
                "$xml_append": "${Value} ${Unit}"
              },
              "_reagent": "KE-006"
            },
            {
              "_vessel": "microwave vial",
              "$xml_type": "Add",
              "_amount": {
                "Unit": "micromole",
                "Value": 23.69,
                "$xml_append": "${Value} ${Unit}"
              },
              "_reagent": "2,5-Dimethoxybenzene-1,4-dicarboxaldehyde"
            },
            {
              "_vessel": "microwave vial",
              "$xml_type": "Add",
              "_amount": {
                "Unit": "microlitre",
                "Value": 500.0,
                "$xml_append": "${Value} ${Unit}"
              },
              "_reagent": "nBuOH"
            },
            {
              "_vessel": "microwave vial",
              "$xml_type": "Add",
              "_amount": {
                "Unit": "microlitre",
                "Value": 500.0,
                "$xml_append": "${Value} ${Unit}"
              },
              "_reagent": "oDCB"
            },
            {
              "_vessel": "microwave vial",
              "$xml_type": "Add",
              "_amount": {
                "Unit": "micromole",
                "Value": 716.07,
                "$xml_append": "${Value} ${Unit}"
              },
              "_reagent": "CH3COOH"
            },
            {
              "_vessel": "microwave vial",
              "$xml_type": "Add",
              "_amount": {
                "Unit": "micromole",
                "Value": 4550.5,
                "$xml_append": "${Value} ${Unit}"
              },
              "_reagent": "H2O"
            }
          ]
        },
        "Reaction": {
          "Step": [
            {
              "_vessel": "microwave vial",
              "$xml_type": "HeatChill",
              "_temp": {
                "Unit": "celsius",
                "Value": 120.0,
                "$xml_append": "${Value} ${Unit}"
              },
              "_time": {
                "Value": 72.0,
                "Unit": "hour",
                "$xml_append": "${Value} ${Unit}"
              }
            }
          ]
        },
        "Workup": {
          "Step": [
            {
              "_vessel": "microwave vial",
              "$xml_type": "WashSolid",
              "_solvent": "acetone"
            },
            {
              "_vessel": "microwave vial",
              "$xml_type": "WashSolid",
              "_solvent": "DMF"
            },
            {
              "_vessel": "microwave vial",
              "$xml_type": "WashSolid",
              "_solvent": "CHCl3"
            },
            {
              "_vessel": "microwave vial",
              "$xml_type": "WashSolid",
              "_solvent": "MeOH"
            },
            {
              "_vessel": "microwave vial",
              "$xml_type": "Wait",
              "_time": {
                "Value": 24.0,
                "Unit": "hour",
                "$xml_append": "${Value} ${Unit}"
              }
            },
            {
              "_vessel": "microwave vial",
              "$xml_type": "WashSolid",
              "_solvent": "scCO2"
            }
          ]
        }
      },
      "Reagents": {
        "Reagent": [
          {
            "_id": "KE-006",
            "_inchi": "InChI=1S/C44H32N8.Co/c45-29-9-1-25(2-10-29)41-33-17-19-35(49-33)42(26-3-11-30(46)12-4-26)37-21-23-39(51-37)44(28-7-15-32(48)16-8-28)40-24-22-38(52-40)43(36-20-18-34(41)50-36)27-5-13-31(47)14-6-27;/h1-24H,45-48H2;/q-2;+4/b41-33-,41-34-,42-35-,42-37-,43-36-,43-38-,44-39-,44-40-;",
            "_name": "KE-006",
            "_role": "substrate"
          },
          {
            "_id": "2,5-Dimethoxybenzene-1,4-dicarboxaldehyde",
            "_inchi": "InChI=1S/C10H10O4/c1-13-9-3-8(6-12)10(14-2)4-7(9)5-11/h3-6H,1-2H3",
            "_name": "2,5-Dimethoxybenzene-1,4-dicarboxaldehyde",
            "_role": "substrate"
          },
          {
            "_id": "nBuOH",
            "_inchi": "InChI=1S/C4H10O/c1-2-3-4-5/h5H,2-4H2,1H3",
            "_name": "nBuOH",
            "_role": "solvent"
          },
          {
            "_id": "oDCB",
            "_inchi": "InChI=1S/C6H4Cl2/c7-5-3-1-2-4-6(5)8/h1-4H",
            "_name": "oDCB",
            "_role": "solvent"
          },
          {
            "_id": "CH3COOH",
            "_inchi": "InChI=1S/C2H4O2/c1-2(3)4/h1H3,(H,3,4)",
            "_name": "CH3COOH",
            "_role": "acid"
          },
          {
            "_id": "H2O",
            "_inchi": "InChI=1S/H2O/h1H2",
            "_name": "H2O",
            "_role": "catalyst"
          }
        ]
      }
    },
    {
      "Hardware": {
        "Component": [
          {
            "_id": "microwave vial",
            "_type": "microwave vial"
          }
        ]
      },
      "Metadata": {
        "_description": "KE-010",
        "_product": "Co(tapp)-DMTA COF"
      },
      "Procedure": {
        "Prep": {
          "Step": [
            {
              "_vessel": "microwave vial",
              "$xml_type": "Add",
              "_amount": {
                "Unit": "micromole",
                "Value": 11.52,
                "$xml_append": "${Value} ${Unit}"
              },
              "_reagent": "KE-007"
            },
            {
              "_vessel": "microwave vial",
              "$xml_type": "Add",
              "_amount": {
                "Unit": "micromole",
                "Value": 23.28,
                "$xml_append": "${Value} ${Unit}"
              },
              "_reagent": "2,5-Dimethoxybenzene-1,4-dicarboxaldehyde"
            },
            {
              "_vessel": "microwave vial",
              "$xml_type": "Add",
              "_amount": {
                "Unit": "microlitre",
                "Value": 500.0,
                "$xml_append": "${Value} ${Unit}"
              },
              "_reagent": "nBuOH"
            },
            {
              "_vessel": "microwave vial",
              "$xml_type": "Add",
              "_amount": {
                "Unit": "microlitre",
                "Value": 500.0,
                "$xml_append": "${Value} ${Unit}"
              },
              "_reagent": "oDCB"
            },
            {
              "_vessel": "microwave vial",
              "$xml_type": "Add",
              "_amount": {
                "Unit": "micromole",
                "Value": 716.07,
                "$xml_append": "${Value} ${Unit}"
              },
              "_reagent": "CH3COOH"
            },
            {
              "_vessel": "microwave vial",
              "$xml_type": "Add",
              "_amount": {
                "Unit": "micromole",
                "Value": 4550.5,
                "$xml_append": "${Value} ${Unit}"
              },
              "_reagent": "H2O"
            }
          ]
        },
        "Reaction": {
          "Step": [
            {
              "_vessel": "microwave vial",
              "$xml_type": "HeatChill",
              "_temp": {
                "Unit": "celsius",
                "Value": 120.0,
                "$xml_append": "${Value} ${Unit}"
              },
              "_time": {
                "Value": 72.0,
                "Unit": "hour",
                "$xml_append": "${Value} ${Unit}"
              }
            }
          ]
        },
        "Workup": {
          "Step": [
            {
              "_vessel": "microwave vial",
              "$xml_type": "WashSolid",
              "_solvent": "acetone"
            },
            {
              "_vessel": "microwave vial",
              "$xml_type": "WashSolid",
              "_solvent": "DMF"
            },
            {
              "_vessel": "microwave vial",
              "$xml_type": "WashSolid",
              "_solvent": "CHCl3"
            },
            {
              "_vessel": "microwave vial",
              "$xml_type": "WashSolid",
              "_solvent": "MeOH"
            },
            {
              "_vessel": "microwave vial",
              "$xml_type": "Wait",
              "_time": {
                "Value": 24.0,
                "Unit": "hour",
                "$xml_append": "${Value} ${Unit}"
              }
            },
            {
              "_vessel": "microwave vial",
              "$xml_type": "WashSolid",
              "_solvent": "scCO2"
            }
          ]
        }
      },
      "Reagents": {
        "Reagent": [
          {
            "_id": "KE-007",
            "_inchi": "InChI=1S/C44H32N8.Co/c45-29-9-1-25(2-10-29)41-33-17-19-35(49-33)42(26-3-11-30(46)12-4-26)37-21-23-39(51-37)44(28-7-15-32(48)16-8-28)40-24-22-38(52-40)43(36-20-18-34(41)50-36)27-5-13-31(47)14-6-27;/h1-24H,45-48H2;/q-2;+4/b41-33-,41-34-,42-35-,42-37-,43-36-,43-38-,44-39-,44-40-;",
            "_name": "KE-007",
            "_role": "substrate"
          },
          {
            "_id": "2,5-Dimethoxybenzene-1,4-dicarboxaldehyde",
            "_inchi": "InChI=1S/C10H10O4/c1-13-9-3-8(6-12)10(14-2)4-7(9)5-11/h3-6H,1-2H3",
            "_name": "2,5-Dimethoxybenzene-1,4-dicarboxaldehyde",
            "_role": "substrate"
          },
          {
            "_id": "nBuOH",
            "_inchi": "InChI=1S/C4H10O/c1-2-3-4-5/h5H,2-4H2,1H3",
            "_name": "nBuOH",
            "_role": "solvent"
          },
          {
            "_id": "oDCB",
            "_inchi": "InChI=1S/C6H4Cl2/c7-5-3-1-2-4-6(5)8/h1-4H",
            "_name": "oDCB",
            "_role": "solvent"
          },
          {
            "_id": "CH3COOH",
            "_inchi": "InChI=1S/C2H4O2/c1-2(3)4/h1H3,(H,3,4)",
            "_name": "CH3COOH",
            "_role": "acid"
          },
          {
            "_id": "H2O",
            "_inchi": "InChI=1S/H2O/h1H2",
            "_name": "H2O",
            "_role": "catalyst"
          }
        ]
      }
    },
    {
      "Hardware": {
        "Component": [
          {
            "_id": "microwave vial",
            "_type": "microwave vial"
          }
        ]
      },
      "Metadata": {
        "_description": "KE-011",
        "_product": "Co(tapp)-DMTA COF"
      },
      "Procedure": {
        "Prep": {
          "Step": [
            {
              "_vessel": "microwave vial",
              "$xml_type": "Add",
              "_amount": {
                "Unit": "micromole",
                "Value": 12.07,
                "$xml_append": "${Value} ${Unit}"
              },
              "_reagent": "KE-007"
            },
            {
              "_vessel": "microwave vial",
              "$xml_type": "Add",
              "_amount": {
                "Unit": "micromole",
                "Value": 23.9,
                "$xml_append": "${Value} ${Unit}"
              },
              "_reagent": "2,5-Dimethoxybenzene-1,4-dicarboxaldehyde"
            },
            {
              "_vessel": "microwave vial",
              "$xml_type": "Add",
              "_amount": {
                "Unit": "microlitre",
                "Value": 500.0,
                "$xml_append": "${Value} ${Unit}"
              },
              "_reagent": "nBuOH"
            },
            {
              "_vessel": "microwave vial",
              "$xml_type": "Add",
              "_amount": {
                "Unit": "microlitre",
                "Value": 500.0,
                "$xml_append": "${Value} ${Unit}"
              },
              "_reagent": "oDCB"
            },
            {
              "_vessel": "microwave vial",
              "$xml_type": "Add",
              "_amount": {
                "Unit": "micromole",
                "Value": 716.07,
                "$xml_append": "${Value} ${Unit}"
              },
              "_reagent": "AcOH"
            },
            {
              "_vessel": "microwave vial",
              "$xml_type": "Add",
              "_amount": {
                "Unit": "micromole",
                "Value": 4550.5,
                "$xml_append": "${Value} ${Unit}"
              },
              "_reagent": "H2O"
            }
          ]
        },
        "Reaction": {
          "Step": [
            {
              "_vessel": "microwave vial",
              "$xml_type": "HeatChill",
              "_temp": {
                "Unit": "celsius",
                "Value": 120.0,
                "$xml_append": "${Value} ${Unit}"
              },
              "_time": {
                "Value": 72.0,
                "Unit": "hour",
                "$xml_append": "${Value} ${Unit}"
              }
            }
          ]
        },
        "Workup": {
          "Step": [
            {
              "_vessel": "microwave vial",
              "$xml_type": "WashSolid",
              "_solvent": "acetone"
            },
            {
              "_vessel": "microwave vial",
              "$xml_type": "WashSolid",
              "_solvent": "DMF"
            },
            {
              "_vessel": "microwave vial",
              "$xml_type": "WashSolid",
              "_solvent": "CHCl3"
            },
            {
              "_vessel": "microwave vial",
              "$xml_type": "WashSolid",
              "_solvent": "MeOH"
            },
            {
              "_vessel": "microwave vial",
              "$xml_type": "Wait",
              "_time": {
                "Value": 24.0,
                "Unit": "hour",
                "$xml_append": "${Value} ${Unit}"
              }
            },
            {
              "_vessel": "microwave vial",
              "$xml_type": "WashSolid",
              "_solvent": "scCO2"
            }
          ]
        }
      },
      "Reagents": {
        "Reagent": [
          {
            "_id": "KE-007",
            "_inchi": "InChI=1S/C44H32N8.Co/c45-29-9-1-25(2-10-29)41-33-17-19-35(49-33)42(26-3-11-30(46)12-4-26)37-21-23-39(51-37)44(28-7-15-32(48)16-8-28)40-24-22-38(52-40)43(36-20-18-34(41)50-36)27-5-13-31(47)14-6-27;/h1-24H,45-48H2;/q-2;+4/b41-33-,41-34-,42-35-,42-37-,43-36-,43-38-,44-39-,44-40-;",
            "_name": "KE-007",
            "_role": "substrate"
          },
          {
            "_id": "2,5-Dimethoxybenzene-1,4-dicarboxaldehyde",
            "_inchi": "InChI=1S/C10H10O4/c1-13-9-3-8(6-12)10(14-2)4-7(9)5-11/h3-6H,1-2H3",
            "_name": "2,5-Dimethoxybenzene-1,4-dicarboxaldehyde",
            "_role": "substrate"
          },
          {
            "_id": "nBuOH",
            "_inchi": "InChI=1S/C4H10O/c1-2-3-4-5/h5H,2-4H2,1H3",
            "_name": "nBuOH",
            "_role": "solvent"
          },
          {
            "_id": "oDCB",
            "_inchi": "InChI=1S/C6H4Cl2/c7-5-3-1-2-4-6(5)8/h1-4H",
            "_name": "oDCB",
            "_role": "solvent"
          },
          {
            "_id": "AcOH",
            "_inchi": "InChI=1S/C2H4O2/c1-2(3)4/h1H3,(H,3,4)",
            "_name": "AcOH",
            "_role": "acid"
          },
          {
            "_id": "H2O",
            "_inchi": "InChI=1S/H2O/h1H2",
            "_name": "H2O",
            "_role": "catalyst"
          }
        ]
      }
    },
    {
      "Hardware": {
        "Component": [
          {
            "_id": "microwave vial",
            "_type": "microwave vial"
          }
        ]
      },
      "Metadata": {
        "_description": "KE-014",
        "_product": "Co(tapp)-DMTA COF"
      },
      "Procedure": {
        "Prep": {
          "Step": [
            {
              "_vessel": "microwave vial",
              "$xml_type": "Add",
              "_amount": {
                "Unit": "micromole",
                "Value": 13.49,
                "$xml_append": "${Value} ${Unit}"
              },
              "_reagent": "KE-007"
            },
            {
              "_vessel": "microwave vial",
              "$xml_type": "Add",
              "_amount": {
                "Unit": "micromole",
                "Value": 40.37,
                "$xml_append": "${Value} ${Unit}"
              },
              "_reagent": "2,5-Dimethoxybenzene-1,4-dicarboxaldehyde"
            },
            {
              "_vessel": "microwave vial",
              "$xml_type": "Add",
              "_amount": {
                "Unit": "micromole",
                "Value": 720.0,
                "$xml_append": "${Value} ${Unit}"
              },
              "_reagent": "Acetic acid"
            },
            {
              "_vessel": "microwave vial",
              "$xml_type": "Add",
              "_amount": {
                "Unit": "micromole",
                "Value": 4372.92,
                "$xml_append": "${Value} ${Unit}"
              },
              "_reagent": "Wasser"
            },
            {
              "_vessel": "microwave vial",
              "$xml_type": "Add",
              "_amount": {
                "Unit": "microlitre",
                "Value": 500.0,
                "$xml_append": "${Value} ${Unit}"
              },
              "_reagent": "nBuOH"
            },
            {
              "_vessel": "microwave vial",
              "$xml_type": "Add",
              "_amount": {
                "Unit": "microlitre",
                "Value": 500.0,
                "$xml_append": "${Value} ${Unit}"
              },
              "_reagent": "oDCB"
            },
            {
              "_vessel": "microwave vial",
              "$xml_type": "Add",
              "_amount": {
                "Unit": "micromole",
                "Value": 716.07,
                "$xml_append": "${Value} ${Unit}"
              },
              "_reagent": "CH3COOH"
            },
            {
              "_vessel": "microwave vial",
              "$xml_type": "Add",
              "_amount": {
                "Unit": "micromole",
                "Value": 4550.5,
                "$xml_append": "${Value} ${Unit}"
              },
              "_reagent": "H2O"
            }
          ]
        },
        "Reaction": {
          "Step": [
            {
              "_vessel": "microwave vial",
              "$xml_type": "HeatChill",
              "_temp": {
                "Unit": "celsius",
                "Value": 120.0,
                "$xml_append": "${Value} ${Unit}"
              },
              "_time": {
                "Value": 72.0,
                "Unit": "hour",
                "$xml_append": "${Value} ${Unit}"
              }
            }
          ]
        },
        "Workup": {
          "Step": [
            {
              "_vessel": "microwave vial",
              "$xml_type": "WashSolid",
              "_solvent": "acetone"
            },
            {
              "_vessel": "microwave vial",
              "$xml_type": "WashSolid",
              "_solvent": "DMF"
            },
            {
              "_vessel": "microwave vial",
              "$xml_type": "WashSolid",
              "_solvent": "CHCl3"
            },
            {
              "_vessel": "microwave vial",
              "$xml_type": "WashSolid",
              "_solvent": "MeOH"
            },
            {
              "_vessel": "microwave vial",
              "$xml_type": "Wait",
              "_time": {
                "Value": 24.0,
                "Unit": "hour",
                "$xml_append": "${Value} ${Unit}"
              }
            },
            {
              "_vessel": "microwave vial",
              "$xml_type": "WashSolid",
              "_solvent": "scCO2"
            }
          ]
        }
      },
      "Reagents": {
        "Reagent": [
          {
            "_id": "KE-007",
            "_inchi": "InChI=1S/C44H32N8.Co/c45-29-9-1-25(2-10-29)41-33-17-19-35(49-33)42(26-3-11-30(46)12-4-26)37-21-23-39(51-37)44(28-7-15-32(48)16-8-28)40-24-22-38(52-40)43(36-20-18-34(41)50-36)27-5-13-31(47)14-6-27;/h1-24H,45-48H2;/q-2;+4/b41-33-,41-34-,42-35-,42-37-,43-36-,43-38-,44-39-,44-40-;",
            "_name": "KE-007",
            "_role": "substrate"
          },
          {
            "_id": "2,5-Dimethoxybenzene-1,4-dicarboxaldehyde",
            "_inchi": "InChI=1S/C10H10O4/c1-13-9-3-8(6-12)10(14-2)4-7(9)5-11/h3-6H,1-2H3",
            "_name": "2,5-Dimethoxybenzene-1,4-dicarboxaldehyde",
            "_role": "substrate"
          },
          {
            "_id": "Acetic acid",
            "_inchi": "InChI=1S/C2H4O2/c1-2(3)4/h1H3,(H,3,4)",
            "_name": "Acetic acid",
            "_role": "acid"
          },
          {
            "_id": "Wasser",
            "_inchi": "InChI=1S/H2O/h1H2",
            "_name": "Wasser",
            "_role": "catalyst"
          },
          {
            "_id": "nBuOH",
            "_inchi": "InChI=1S/C4H10O/c1-2-3-4-5/h5H,2-4H2,1H3",
            "_name": "nBuOH",
            "_role": "solvent"
          },
          {
            "_id": "oDCB",
            "_inchi": "InChI=1S/C6H4Cl2/c7-5-3-1-2-4-6(5)8/h1-4H",
            "_name": "oDCB",
            "_role": "solvent"
          },
          {
            "_id": "CH3COOH",
            "_inchi": "InChI=1S/C2H4O2/c1-2(3)4/h1H3,(H,3,4)",
            "_name": "CH3COOH",
            "_role": "acid"
          },
          {
            "_id": "H2O",
            "_inchi": "InChI=1S/H2O/h1H2",
            "_name": "H2O",
            "_role": "catalyst"
          }
        ]
      }
    },
    {
      "Hardware": {
        "Component": [
          {
            "_id": "microwave vial",
            "_type": "microwave vial"
          }
        ]
      },
      "Metadata": {
        "_description": "KE-015",
        "_product": "Co(tapp)-DMTA COF"
      },
      "Procedure": {
        "Prep": {
          "Step": [
            {
              "_vessel": "microwave vial",
              "$xml_type": "Add",
              "_amount": {
                "Unit": "micromole",
                "Value": 12.83,
                "$xml_append": "${Value} ${Unit}"
              },
              "_reagent": "KE-013"
            },
            {
              "_vessel": "microwave vial",
              "$xml_type": "Add",
              "_amount": {
                "Unit": "micromole",
                "Value": 38.11,
                "$xml_append": "${Value} ${Unit}"
              },
              "_reagent": "2,5-Dimethoxybenzene-1,4-dicarboxaldehyde"
            },
            {
              "_vessel": "microwave vial",
              "$xml_type": "Add",
              "_amount": {
                "Unit": "microlitre",
                "Value": 500.0,
                "$xml_append": "${Value} ${Unit}"
              },
              "_reagent": "nBuOH"
            },
            {
              "_vessel": "microwave vial",
              "$xml_type": "Add",
              "_amount": {
                "Unit": "microlitre",
                "Value": 500.0,
                "$xml_append": "${Value} ${Unit}"
              },
              "_reagent": "oDCB"
            },
            {
              "_vessel": "microwave vial",
              "$xml_type": "Add",
              "_amount": {
                "Unit": "micromole",
                "Value": 716.07,
                "$xml_append": "${Value} ${Unit}"
              },
              "_reagent": "AcOH"
            },
            {
              "_vessel": "microwave vial",
              "$xml_type": "Add",
              "_amount": {
                "Unit": "micromole",
                "Value": 4550.5,
                "$xml_append": "${Value} ${Unit}"
              },
              "_reagent": "H2O"
            }
          ]
        },
        "Reaction": {
          "Step": [
            {
              "_vessel": "microwave vial",
              "$xml_type": "HeatChill",
              "_temp": {
                "Unit": "celsius",
                "Value": 120.0,
                "$xml_append": "${Value} ${Unit}"
              },
              "_time": {
                "Value": 72.0,
                "Unit": "hour",
                "$xml_append": "${Value} ${Unit}"
              }
            }
          ]
        },
        "Workup": {
          "Step": [
            {
              "_vessel": "microwave vial",
              "$xml_type": "WashSolid",
              "_solvent": "acetone"
            },
            {
              "_vessel": "microwave vial",
              "$xml_type": "WashSolid",
              "_solvent": "DMF"
            },
            {
              "_vessel": "microwave vial",
              "$xml_type": "WashSolid",
              "_solvent": "CHCl3"
            },
            {
              "_vessel": "microwave vial",
              "$xml_type": "WashSolid",
              "_solvent": "MeOH"
            },
            {
              "_vessel": "microwave vial",
              "$xml_type": "Wait",
              "_time": {
                "Value": 24.0,
                "Unit": "hour",
                "$xml_append": "${Value} ${Unit}"
              }
            },
            {
              "_vessel": "microwave vial",
              "$xml_type": "WashSolid",
              "_solvent": "scCO2"
            }
          ]
        }
      },
      "Reagents": {
        "Reagent": [
          {
            "_id": "KE-013",
            "_inchi": "InChI=1S/C44H32N8.Co/c45-29-9-1-25(2-10-29)41-33-17-19-35(49-33)42(26-3-11-30(46)12-4-26)37-21-23-39(51-37)44(28-7-15-32(48)16-8-28)40-24-22-38(52-40)43(36-20-18-34(41)50-36)27-5-13-31(47)14-6-27;/h1-24H,45-48H2;/q-2;+4/b41-33-,41-34-,42-35-,42-37-,43-36-,43-38-,44-39-,44-40-;",
            "_name": "KE-013",
            "_role": "substrate"
          },
          {
            "_id": "2,5-Dimethoxybenzene-1,4-dicarboxaldehyde",
            "_inchi": "InChI=1S/C10H10O4/c1-13-9-3-8(6-12)10(14-2)4-7(9)5-11/h3-6H,1-2H3",
            "_name": "2,5-Dimethoxybenzene-1,4-dicarboxaldehyde",
            "_role": "substrate"
          },
          {
            "_id": "nBuOH",
            "_inchi": "InChI=1S/C4H10O/c1-2-3-4-5/h5H,2-4H2,1H3",
            "_name": "nBuOH",
            "_role": "solvent"
          },
          {
            "_id": "oDCB",
            "_inchi": "InChI=1S/C6H4Cl2/c7-5-3-1-2-4-6(5)8/h1-4H",
            "_name": "oDCB",
            "_role": "solvent"
          },
          {
            "_id": "AcOH",
            "_inchi": "InChI=1S/C2H4O2/c1-2(3)4/h1H3,(H,3,4)",
            "_name": "AcOH",
            "_role": "acid"
          },
          {
            "_id": "H2O",
            "_inchi": "InChI=1S/H2O/h1H2",
            "_name": "H2O",
            "_role": "catalyst"
          }
        ]
      }
    },
    {
      "Hardware": {
        "Component": [
          {
            "_id": "microwave vial",
            "_type": "microwave vial"
          }
        ]
      },
      "Metadata": {
        "_description": "KE-016",
        "_product": "Co(tapp)-DMTA COF"
      },
      "Procedure": {
        "Prep": {
          "Step": [
            {
              "_vessel": "microwave vial",
              "$xml_type": "Add",
              "_amount": {
                "Unit": "micromole",
                "Value": 12.16,
                "$xml_append": "${Value} ${Unit}"
              },
              "_reagent": "KE-013"
            },
            {
              "_vessel": "microwave vial",
              "$xml_type": "Add",
              "_amount": {
                "Unit": "micromole",
                "Value": 24.15,
                "$xml_append": "${Value} ${Unit}"
              },
              "_reagent": "2,5-Dimethoxybenzene-1,4-dicarboxaldehyde"
            },
            {
              "_vessel": "microwave vial",
              "$xml_type": "Add",
              "_amount": {
                "Unit": "microlitre",
                "Value": 500.0,
                "$xml_append": "${Value} ${Unit}"
              },
              "_reagent": "nBuOH"
            },
            {
              "_vessel": "microwave vial",
              "$xml_type": "Add",
              "_amount": {
                "Unit": "microlitre",
                "Value": 500.0,
                "$xml_append": "${Value} ${Unit}"
              },
              "_reagent": "oDCB"
            },
            {
              "_vessel": "microwave vial",
              "$xml_type": "Add",
              "_amount": {
                "Unit": "micromole",
                "Value": 716.07,
                "$xml_append": "${Value} ${Unit}"
              },
              "_reagent": "AcOH"
            },
            {
              "_vessel": "microwave vial",
              "$xml_type": "Add",
              "_amount": {
                "Unit": "micromole",
                "Value": 4550.5,
                "$xml_append": "${Value} ${Unit}"
              },
              "_reagent": "H2O"
            }
          ]
        },
        "Reaction": {
          "Step": [
            {
              "_vessel": "microwave vial",
              "$xml_type": "HeatChill",
              "_temp": {
                "Unit": "celsius",
                "Value": 120.0,
                "$xml_append": "${Value} ${Unit}"
              },
              "_time": {
                "Value": 72.0,
                "Unit": "hour",
                "$xml_append": "${Value} ${Unit}"
              }
            }
          ]
        },
        "Workup": {
          "Step": [
            {
              "_vessel": "microwave vial",
              "$xml_type": "WashSolid",
              "_solvent": "acetone"
            },
            {
              "_vessel": "microwave vial",
              "$xml_type": "WashSolid",
              "_solvent": "DMF"
            },
            {
              "_vessel": "microwave vial",
              "$xml_type": "WashSolid",
              "_solvent": "CHCl3"
            },
            {
              "_vessel": "microwave vial",
              "$xml_type": "WashSolid",
              "_solvent": "MeOH"
            },
            {
              "_vessel": "microwave vial",
              "$xml_type": "Wait",
              "_time": {
                "Value": 24.0,
                "Unit": "hour",
                "$xml_append": "${Value} ${Unit}"
              }
            },
            {
              "_vessel": "microwave vial",
              "$xml_type": "WashSolid",
              "_solvent": "scCO2"
            }
          ]
        }
      },
      "Reagents": {
        "Reagent": [
          {
            "_id": "KE-013",
            "_inchi": "InChI=1S/C44H32N8.Co/c45-29-9-1-25(2-10-29)41-33-17-19-35(49-33)42(26-3-11-30(46)12-4-26)37-21-23-39(51-37)44(28-7-15-32(48)16-8-28)40-24-22-38(52-40)43(36-20-18-34(41)50-36)27-5-13-31(47)14-6-27;/h1-24H,45-48H2;/q-2;+4/b41-33-,41-34-,42-35-,42-37-,43-36-,43-38-,44-39-,44-40-;",
            "_name": "KE-013",
            "_role": "substrate"
          },
          {
            "_id": "2,5-Dimethoxybenzene-1,4-dicarboxaldehyde",
            "_inchi": "InChI=1S/C10H10O4/c1-13-9-3-8(6-12)10(14-2)4-7(9)5-11/h3-6H,1-2H3",
            "_name": "2,5-Dimethoxybenzene-1,4-dicarboxaldehyde",
            "_role": "substrate"
          },
          {
            "_id": "nBuOH",
            "_inchi": "InChI=1S/C4H10O/c1-2-3-4-5/h5H,2-4H2,1H3",
            "_name": "nBuOH",
            "_role": "solvent"
          },
          {
            "_id": "oDCB",
            "_inchi": "InChI=1S/C6H4Cl2/c7-5-3-1-2-4-6(5)8/h1-4H",
            "_name": "oDCB",
            "_role": "solvent"
          },
          {
            "_id": "AcOH",
            "_inchi": "InChI=1S/C2H4O2/c1-2(3)4/h1H3,(H,3,4)",
            "_name": "AcOH",
            "_role": "acid"
          },
          {
            "_id": "H2O",
            "_inchi": "InChI=1S/H2O/h1H2",
            "_name": "H2O",
            "_role": "catalyst"
          }
        ]
      }
    },
    {
      "Hardware": {
        "Component": [
          {
            "_id": "microwave vial",
            "_type": "microwave vial"
          }
        ]
      },
      "Metadata": {
        "_description": "KE-017",
        "_product": "Co(tapp)-DMTA COF"
      },
      "Procedure": {
        "Prep": {
          "Step": [
            {
              "_vessel": "microwave vial",
              "$xml_type": "Add",
              "_amount": {
                "Unit": "micromole",
                "Value": 13.09,
                "$xml_append": "${Value} ${Unit}"
              },
              "_reagent": "KE-013"
            },
            {
              "_vessel": "microwave vial",
              "$xml_type": "Add",
              "_amount": {
                "Unit": "micromole",
                "Value": 26.99,
                "$xml_append": "${Value} ${Unit}"
              },
              "_reagent": "2,5-Dimethoxybenzene-1,4-dicarboxaldehyde"
            },
            {
              "_vessel": "microwave vial",
              "$xml_type": "Add",
              "_amount": {
                "Unit": "microlitre",
                "Value": 500.0,
                "$xml_append": "${Value} ${Unit}"
              },
              "_reagent": "nBuOH"
            },
            {
              "_vessel": "microwave vial",
              "$xml_type": "Add",
              "_amount": {
                "Unit": "microlitre",
                "Value": 500.0,
                "$xml_append": "${Value} ${Unit}"
              },
              "_reagent": "oDCB"
            },
            {
              "_vessel": "microwave vial",
              "$xml_type": "Add",
              "_amount": {
                "Unit": "micromole",
                "Value": 716.07,
                "$xml_append": "${Value} ${Unit}"
              },
              "_reagent": "AcOH"
            },
            {
              "_vessel": "microwave vial",
              "$xml_type": "Add",
              "_amount": {
                "Unit": "micromole",
                "Value": 4550.5,
                "$xml_append": "${Value} ${Unit}"
              },
              "_reagent": "H2O"
            }
          ]
        },
        "Reaction": {
          "Step": [
            {
              "_vessel": "microwave vial",
              "$xml_type": "HeatChill",
              "_temp": {
                "Unit": "celsius",
                "Value": 120.0,
                "$xml_append": "${Value} ${Unit}"
              },
              "_time": {
