Repository: FAIRChemistry/mof-synthesis-data-modeling

# MOCOF-1

This folder contains the MOCOF-1 dataset: crystalline porous frameworks based on double extension of metal–organic and covalent organic linkages.
The original data is in the Sciformation ELN format, which has been cleaned and converted to MOFSY format.

## Extracting data from Sciformation ELN

TODO

## Converting to the MOFSY format

For the conversion to the MOFSY format, see the [data model folder README](../../fairsynthesis_data_model/).

File: data/MOCOF-1/generated/params_from_sciformation.json (part 3 of 4)
{
    "aldehyde_monomer_structure": "InChI=1S/C8H6O2/c9-5-7-1-2-8(6-10)4-3-7/h1-6H",
    "aldehyde_monomer_amount_umol": 26.6,
    "water_amount_umol": 0.0,
    "acid_structure": "C6H5NO3",
    "acid_amount_umol": 420.53,
    "other_additives": "C6H6BrN",
    "solvent_1_name": "PhNO2",
    "solvent_1_volume_uL": 167.0,
    "solvent_2_name": "DO",
    "solvent_2_volume_uL": 500.0,
    "vessel": "Schlenk bomb",
    "degassing": true,
    "temperature_C": 120.0,
    "duration_h": 72.0,
    "workup_with_NaCl": false,
    "activation_with_scCO2": true,
    "MeOH_in_scCO2_activation": false,
    "activation_under_vacuum": false
  },
  "KE-167": {
    "aminoporphyrin_monomer_type": "C120H88N8.Co",
    "aminoporphyrin_monomer_source": "KE-138",
    "aminoporphyrin_monomer_amount_umol": 13.3,
    "aldehyde_monomer_structure": "InChI=1S/C8H6O2/c9-5-7-1-2-8(6-10)4-3-7/h1-6H",
    "aldehyde_monomer_amount_umol": 26.6,
    "water_amount_umol": 0.0,
    "acid_structure": "C6H5NO3",
    "acid_amount_umol": 406.87,
    "other_additives": "C6H6BrN",
    "solvent_1_name": "PhNO2",
    "solvent_1_volume_uL": 167.0,
    "solvent_2_name": "DO",
    "solvent_2_volume_uL": 500.0,
    "vessel": "Schlenk bomb",
    "degassing": true,
    "temperature_C": 120.0,
    "duration_h": 72.0,
    "workup_with_NaCl": false,
    "activation_with_scCO2": true,
    "MeOH_in_scCO2_activation": false,
    "activation_under_vacuum": false
  },
  "KE-168": {
    "aminoporphyrin_monomer_type": "C44H32N8.Co",
    "aminoporphyrin_monomer_source": "(SP-4-1)-[[4,4',4'',4'''-(21H,23H-Porphine-5,10,15,20-tetrayl-\u03baN21,\u03baN22,\u03baN23,\u03baN24)tetrakis[benzenaminato]](2-)]cobalt",
    "aminoporphyrin_monomer_amount_umol": 16.67,
    "aldehyde_monomer_structure": "InChI=1S/C8H6O2/c9-5-7-1-2-8(6-10)4-3-7/h1-6H",
    "aldehyde_monomer_amount_umol": 33.4,
    "water_amount_umol": 749.17,
    "acid_structure": "C7H6O2",
    "acid_amount_umol": 544.55,
    "other_additives": null,
    "solvent_1_name": "PhNO2",
    "solvent_1_volume_uL": 210.0,
    "solvent_2_name": "DO",
    "solvent_2_volume_uL": 628.0,
    "vessel": "Schlenk bomb",
    "degassing": true,
    "temperature_C": 120.0,
    "duration_h": 72.0,
    "workup_with_NaCl": false,
    "activation_with_scCO2": true,
    "MeOH_in_scCO2_activation": false,
    "activation_under_vacuum": false
  },
  "KE-172": {
    "aminoporphyrin_monomer_type": "C44H32N8.Co",
    "aminoporphyrin_monomer_source": "ASR-118",
    "aminoporphyrin_monomer_amount_umol": 13.57,
    "aldehyde_monomer_structure": "InChI=1S/C8H6O2/c9-5-7-1-2-8(6-10)4-3-7/h1-6H",
    "aldehyde_monomer_amount_umol": 40.8,
    "water_amount_umol": 612.0,
    "acid_structure": "C7H6O2",
    "acid_amount_umol": 411.89,
    "other_additives": null,
    "solvent_1_name": "PhNO2",
    "solvent_1_volume_uL": 170.0,
    "solvent_2_name": "DO",
    "solvent_2_volume_uL": 510.0,
    "vessel": "Schlenk bomb",
    "degassing": true,
    "temperature_C": 120.0,
    "duration_h": 72.0,
    "workup_with_NaCl": false,
    "activation_with_scCO2": true,
    "MeOH_in_scCO2_activation": false,
    "activation_under_vacuum": false
  },
  "KE-173": {
    "aminoporphyrin_monomer_type": "C120H88N8.Co",
    "aminoporphyrin_monomer_source": "KE-138",
    "aminoporphyrin_monomer_amount_umol": 13.23,
    "aldehyde_monomer_structure": "InChI=1S/C8H6O2/c9-5-7-1-2-8(6-10)4-3-7/h1-6H",
    "aldehyde_monomer_amount_umol": 26.6,
    "water_amount_umol": 598.5,
    "acid_structure": "C7H6O2",
    "acid_amount_umol": 406.16,
    "other_additives": null,
    "solvent_1_name": "PhNO2",
    "solvent_1_volume_uL": 167.0,
    "solvent_2_name": "DO",
    "solvent_2_volume_uL": 500.0,
    "vessel": "Schlenk bomb",
    "degassing": true,
    "temperature_C": 120.0,
    "duration_h": 72.0,
    "workup_with_NaCl": false,
    "activation_with_scCO2": true,
    "MeOH_in_scCO2_activation": false,
    "activation_under_vacuum": false
  },
  "KE-174": {
    "aminoporphyrin_monomer_type": "C120H88N8.Co",
    "aminoporphyrin_monomer_source": "KE-138",
    "aminoporphyrin_monomer_amount_umol": 13.05,
    "aldehyde_monomer_structure": "InChI=1S/C8H6O2/c9-5-7-1-2-8(6-10)4-3-7/h1-6H",
    "aldehyde_monomer_amount_umol": 30.13,
    "water_amount_umol": 589.5,
    "acid_structure": "C6H5NO3",
    "acid_amount_umol": 786.0,
    "other_additives": "C6H6BrN",
    "solvent_1_name": "oDCB",
    "solvent_1_volume_uL": 164.0,
    "solvent_2_name": "DO",
    "solvent_2_volume_uL": 491.0,
    "vessel": "Schlenk bomb",
    "degassing": true,
    "temperature_C": 120.0,
    "duration_h": 72.0,
    "workup_with_NaCl": false,
    "activation_with_scCO2": true,
    "MeOH_in_scCO2_activation": false,
    "activation_under_vacuum": false
  },
  "KE-175": {
    "aminoporphyrin_monomer_type": "C128H104N8O8.Co",
    "aminoporphyrin_monomer_source": "KE-160",
    "aminoporphyrin_monomer_amount_umol": 13.41,
    "aldehyde_monomer_structure": "InChI=1S/C8H6O2/c9-5-7-1-2-8(6-10)4-3-7/h1-6H",
    "aldehyde_monomer_amount_umol": 26.6,
    "water_amount_umol": 0.0,
    "acid_structure": "C6H5NO3",
    "acid_amount_umol": 406.15,
    "other_additives": "C6H6N2O2",
    "solvent_1_name": "PhNO2",
    "solvent_1_volume_uL": 167.0,
    "solvent_2_name": "DO",
    "solvent_2_volume_uL": 500.0,
    "vessel": "Schlenk bomb",
    "degassing": true,
    "temperature_C": 120.0,
    "duration_h": 72.0,
    "workup_with_NaCl": false,
    "activation_with_scCO2": true,
    "MeOH_in_scCO2_activation": false,
    "activation_under_vacuum": false
  },
  "KE-177": {
    "aminoporphyrin_monomer_type": "C120H88N8.Co",
    "aminoporphyrin_monomer_source": "KE-138",
    "aminoporphyrin_monomer_amount_umol": 13.52,
    "aldehyde_monomer_structure": "InChI=1S/C8H6O2/c9-5-7-1-2-8(6-10)4-3-7/h1-6H",
    "aldehyde_monomer_amount_umol": 29.43,
    "water_amount_umol": 1220.87,
    "acid_structure": "C6H4N2O5",
    "acid_amount_umol": 414.43,
    "other_additives": null,
    "solvent_1_name": "oDCB",
    "solvent_1_volume_uL": 170.0,
    "solvent_2_name": "DO",
    "solvent_2_volume_uL": 508.0,
    "vessel": "Schlenk bomb",
    "degassing": true,
    "temperature_C": 120.0,
    "duration_h": 72.0,
    "workup_with_NaCl": false,
    "activation_with_scCO2": true,
    "MeOH_in_scCO2_activation": false,
    "activation_under_vacuum": false
  },
  "KE-178": {
    "aminoporphyrin_monomer_type": "C128H104N8O8.Co",
    "aminoporphyrin_monomer_source": "KE-160",
    "aminoporphyrin_monomer_amount_umol": 13.25,
    "aldehyde_monomer_structure": "InChI=1S/C8H6O2/c9-5-7-1-2-8(6-10)4-3-7/h1-6H",
    "aldehyde_monomer_amount_umol": 28.99,
    "water_amount_umol": 1197.0,
    "acid_structure": "C6H4N2O5",
    "acid_amount_umol": 320.87,
    "other_additives": null,
    "solvent_1_name": "oDCB",
    "solvent_1_volume_uL": 167.0,
    "solvent_2_name": "DO",
    "solvent_2_volume_uL": 500.0,
    "vessel": "Schlenk bomb",
    "degassing": true,
    "temperature_C": 120.0,
    "duration_h": 72.0,
    "workup_with_NaCl": false,
    "activation_with_scCO2": true,
    "MeOH_in_scCO2_activation": false,
    "activation_under_vacuum": false
  },
  "KE-179": {
    "aminoporphyrin_monomer_type": "C120H88N8.Co",
    "aminoporphyrin_monomer_source": "KE-138",
    "aminoporphyrin_monomer_amount_umol": 12.93,
    "aldehyde_monomer_structure": "InChI=1S/C8H6O2/c9-5-7-1-2-8(6-10)4-3-7/h1-6H",
    "aldehyde_monomer_amount_umol": 25.87,
    "water_amount_umol": 582.01,
    "acid_structure": "C7H6O2",
    "acid_amount_umol": 395.51,
    "other_additives": null,
    "solvent_1_name": "oDCB",
    "solvent_1_volume_uL": 162.398,
    "solvent_2_name": "DO",
    "solvent_2_volume_uL": 486.223,
    "vessel": "Schlenk bomb",
    "degassing": true,
    "temperature_C": 120.0,
    "duration_h": 72.0,
    "workup_with_NaCl": false,
    "activation_with_scCO2": true,
    "MeOH_in_scCO2_activation": false,
    "activation_under_vacuum": false
  },
  "KE-180": {
    "aminoporphyrin_monomer_type": "C44H32N8.Co",
    "aminoporphyrin_monomer_source": "ASR-118",
    "aminoporphyrin_monomer_amount_umol": 12.94,
    "aldehyde_monomer_structure": "InChI=1S/C8H6O2/c9-5-7-1-2-8(6-10)4-3-7/h1-6H",
    "aldehyde_monomer_amount_umol": 25.88,
    "water_amount_umol": 582.39,
    "acid_structure": "C7H6O2",
    "acid_amount_umol": 410.25,
    "other_additives": null,
    "solvent_1_name": "oDCB",
    "solvent_1_volume_uL": 162.505,
    "solvent_2_name": "DO",
    "solvent_2_volume_uL": 486.542,
    "vessel": "Schlenk bomb",
    "degassing": true,
    "temperature_C": 120.0,
    "duration_h": 72.0,
    "workup_with_NaCl": false,
    "activation_with_scCO2": true,
    "MeOH_in_scCO2_activation": false,
    "activation_under_vacuum": false
  },
  "KE-181": {
    "aminoporphyrin_monomer_type": "C128H104N8O8.Co",
    "aminoporphyrin_monomer_source": "KE-160",
    "aminoporphyrin_monomer_amount_umol": 13.76,
    "aldehyde_monomer_structure": "InChI=1S/C8H6O2/c9-5-7-1-2-8(6-10)4-3-7/h1-6H",
    "aldehyde_monomer_amount_umol": 20.64,
    "water_amount_umol": 1238.37,
    "acid_structure": "C6H4N2O5",
    "acid_amount_umol": 406.83,
    "other_additives": null,
    "solvent_1_name": "oDCB",
    "solvent_1_volume_uL": 172.771,
    "solvent_2_name": "DO",
    "solvent_2_volume_uL": 517.279,
    "vessel": "Schlenk bomb",
    "degassing": true,
    "temperature_C": 120.0,
    "duration_h": 72.0,
    "workup_with_NaCl": false,
    "activation_with_scCO2": true,
    "MeOH_in_scCO2_activation": false,
    "activation_under_vacuum": false
  },
  "KE-182": {
    "aminoporphyrin_monomer_type": "C128H104N8O8.Co",
    "aminoporphyrin_monomer_source": "KE-160",
    "aminoporphyrin_monomer_amount_umol": 13.15,
    "aldehyde_monomer_structure": "InChI=1S/C8H6O2/c9-5-7-1-2-8(6-10)4-3-7/h1-6H",
    "aldehyde_monomer_amount_umol": 26.31,
    "water_amount_umol": 2367.46,
    "acid_structure": "C6H5NO3",
    "acid_amount_umol": 399.68,
    "other_additives": null,
    "solvent_1_name": "PhNO2",
    "solvent_1_volume_uL": 165.149,
    "solvent_2_name": "DO",
    "solvent_2_volume_uL": 494.458,
    "vessel": "Schlenk bomb",
    "degassing": true,
    "temperature_C": 120.0,
    "duration_h": 72.0,
    "workup_with_NaCl": false,
    "activation_with_scCO2": true,
    "MeOH_in_scCO2_activation": false,
    "activation_under_vacuum": false
  },
  "KE-183": {
    "aminoporphyrin_monomer_type": "C128H104N8O8.Co",
    "aminoporphyrin_monomer_source": "KE-160",
    "aminoporphyrin_monomer_amount_umol": 13.91,
    "aldehyde_monomer_structure": "InChI=1S/C8H6O2/c9-5-7-1-2-8(6-10)4-3-7/h1-6H",
    "aldehyde_monomer_amount_umol": 27.82,
    "water_amount_umol": 626.01,
    "acid_structure": "C7H6O2",
    "acid_amount_umol": 433.18,
    "other_additives": null,
    "solvent_1_name": "PhNO2",
    "solvent_1_volume_uL": 174.677,
    "solvent_2_name": "DO",
    "solvent_2_volume_uL": 522.984,
    "vessel": "Schlenk bomb",
    "degassing": true,
    "temperature_C": 120.0,
    "duration_h": 68.0,
    "workup_with_NaCl": false,
    "activation_with_scCO2": true,
    "MeOH_in_scCO2_activation": false,
    "activation_under_vacuum": false
  },
  "KE-184": {
    "aminoporphyrin_monomer_type": "C120H88N8.Co",
    "aminoporphyrin_monomer_source": "KE-138",
    "aminoporphyrin_monomer_amount_umol": 13.05,
    "aldehyde_monomer_structure": "InChI=1S/C8H6O2/c9-5-7-1-2-8(6-10)4-3-7/h1-6H",
    "aldehyde_monomer_amount_umol": 26.1,
    "water_amount_umol": 1174.6,
    "acid_structure": "C7H6O2",
    "acid_amount_umol": 405.34,
    "other_additives": null,
    "solvent_1_name": "Mes",
    "solvent_1_volume_uL": 163.875,
    "solvent_2_name": "DO",
    "solvent_2_volume_uL": 490.643,
    "vessel": "Schlenk bomb",
    "degassing": true,
    "temperature_C": 120.0,
    "duration_h": 68.0,
    "workup_with_NaCl": false,
    "activation_with_scCO2": true,
    "MeOH_in_scCO2_activation": false,
    "activation_under_vacuum": false
  },
  "KE-186": {
    "aminoporphyrin_monomer_type": "C128H104N8O8.Co",
    "aminoporphyrin_monomer_source": "KE-185",
    "aminoporphyrin_monomer_amount_umol": 13.61,
    "aldehyde_monomer_structure": "InChI=1S/C8H6O2/c9-5-7-1-2-8(6-10)4-3-7/h1-6H",
    "aldehyde_monomer_amount_umol": 13.6,
    "water_amount_umol": 1224.31,
    "acid_structure": "C6H4N2O5",
    "acid_amount_umol": 404.66,
    "other_additives": null,
    "solvent_1_name": "oDCB",
    "solvent_1_volume_uL": 170.81,
    "solvent_2_name": "DO",
    "solvent_2_volume_uL": 511.407,
    "vessel": "Schlenk bomb",
    "degassing": true,
    "temperature_C": 120.0,
    "duration_h": 70.0,
    "workup_with_NaCl": false,
    "activation_with_scCO2": true,
    "MeOH_in_scCO2_activation": false,
    "activation_under_vacuum": false
  },
  "KE-187": {
    "aminoporphyrin_monomer_type": "C128H104N8O8.Co",
    "aminoporphyrin_monomer_source": "KE-160",
    "aminoporphyrin_monomer_amount_umol": 13.3,
    "aldehyde_monomer_structure": "InChI=1S/C8H6O2/c9-5-7-1-2-8(6-10)4-3-7/h1-6H",
    "aldehyde_monomer_amount_umol": 19.95,
    "water_amount_umol": 1197.0,
    "acid_structure": "C6H5NO3",
    "acid_amount_umol": 394.65,
    "other_additives": null,
    "solvent_1_name": "PhNO2",
    "solvent_1_volume_uL": 167.0,
    "solvent_2_name": "DO",
    "solvent_2_volume_uL": 500.0,
    "vessel": "Schlenk bomb",
    "degassing": true,
    "temperature_C": 120.0,
    "duration_h": 70.0,
    "workup_with_NaCl": false,
    "activation_with_scCO2": true,
    "MeOH_in_scCO2_activation": false,
    "activation_under_vacuum": false
  },
  "KE-188": {
    "aminoporphyrin_monomer_type": "C128H104N8O8.Co",
    "aminoporphyrin_monomer_source": "KE-160",
    "aminoporphyrin_monomer_amount_umol": 13.3,
    "aldehyde_monomer_structure": "InChI=1S/C8H6O2/c9-5-7-1-2-8(6-10)4-3-7/h1-6H",
    "aldehyde_monomer_amount_umol": 19.95,
    "water_amount_umol": 1197.0,
    "acid_structure": "C6H5NO3",
    "acid_amount_umol": 805.11,
    "other_additives": null,
    "solvent_1_name": "PhNO2",
    "solvent_1_volume_uL": 333.0,
    "solvent_2_name": "DO",
    "solvent_2_volume_uL": 1000.0,
    "vessel": "Schlenk bomb",
    "degassing": true,
    "temperature_C": 120.0,
    "duration_h": 70.0,
    "workup_with_NaCl": false,
    "activation_with_scCO2": true,
    "MeOH_in_scCO2_activation": false,
    "activation_under_vacuum": false
  },
  "KE-190": {
    "aminoporphyrin_monomer_type": "C128H104N8O8.Co",
    "aminoporphyrin_monomer_source": "KE-185",
    "aminoporphyrin_monomer_amount_umol": 13.3,
    "aldehyde_monomer_structure": "InChI=1S/C8H6O2/c9-5-7-1-2-8(6-10)4-3-7/h1-6H",
    "aldehyde_monomer_amount_umol": 26.6,
    "water_amount_umol": 598.5,
    "acid_structure": "C6H5NO3",
    "acid_amount_umol": 398.24,
    "other_additives": "C6H6BrN",
    "solvent_1_name": "PhNO2",
    "solvent_1_volume_uL": 167.0,
    "solvent_2_name": "DO",
    "solvent_2_volume_uL": 500.0,
    "vessel": "Schlenk bomb",
    "degassing": true,
    "temperature_C": 120.0,
    "duration_h": 113.0,
    "workup_with_NaCl": false,
    "activation_with_scCO2": true,
    "MeOH_in_scCO2_activation": false,
    "activation_under_vacuum": false
  },
  "KE-191": {
    "aminoporphyrin_monomer_type": "C128H104N8O8.Co",
    "aminoporphyrin_monomer_source": "KE-185",
    "aminoporphyrin_monomer_amount_umol": 13.3,
    "aldehyde_monomer_structure": "InChI=1S/C8H6O2/c9-5-7-1-2-8(6-10)4-3-7/h1-6H",
    "aldehyde_monomer_amount_umol": 26.6,
    "water_amount_umol": 2394.0,
    "acid_structure": "C6H5NO3",
    "acid_amount_umol": 409.03,
    "other_additives": null,
    "solvent_1_name": "PhNO2",
    "solvent_1_volume_uL": 167.0,
    "solvent_2_name": "DO",
    "solvent_2_volume_uL": 500.0,
    "vessel": "Schlenk bomb",
    "degassing": true,
    "temperature_C": 120.0,
    "duration_h": 113.0,
    "workup_with_NaCl": false,
    "activation_with_scCO2": true,
    "MeOH_in_scCO2_activation": false,
    "activation_under_vacuum": false
  },
  "KE-192": {
    "aminoporphyrin_monomer_type": "C128H104N8O8.Co",
    "aminoporphyrin_monomer_source": "KE-185",
    "aminoporphyrin_monomer_amount_umol": 13.3,
    "aldehyde_monomer_structure": "InChI=1S/C8H6O2/c9-5-7-1-2-8(6-10)4-3-7/h1-6H",
    "aldehyde_monomer_amount_umol": 26.6,
    "water_amount_umol": 4788.0,
    "acid_structure": "C6H5NO3",
    "acid_amount_umol": 798.0,
    "other_additives": null,
    "solvent_1_name": "PhNO2",
    "solvent_1_volume_uL": 333.0,
    "solvent_2_name": "DO",
    "solvent_2_volume_uL": 1000.0,
    "vessel": "microwave vial",
    "degassing": true,
    "temperature_C": 120.0,
    "duration_h": 113.0,
    "workup_with_NaCl": false,
    "activation_with_scCO2": true,
    "MeOH_in_scCO2_activation": false,
    "activation_under_vacuum": false
  },
  "KE-193": {
    "aminoporphyrin_monomer_type": "C128H104N8O8.Co",
    "aminoporphyrin_monomer_source": "KE-185",
    "aminoporphyrin_monomer_amount_umol": 13.3,
    "aldehyde_monomer_structure": "InChI=1S/C8H6O2/c9-5-7-1-2-8(6-10)4-3-7/h1-6H",
    "aldehyde_monomer_amount_umol": 26.6,
    "water_amount_umol": 1197.0,
    "acid_structure": "C6H4N2O5",
    "acid_amount_umol": 407.92,
    "other_additives": null,
    "solvent_1_name": "PhNO2",
    "solvent_1_volume_uL": 167.0,
    "solvent_2_name": "DO",
    "solvent_2_volume_uL": 500.0,
    "vessel": "Schlenk bomb",
    "degassing": true,
    "temperature_C": 120.0,
    "duration_h": 114.0,
    "workup_with_NaCl": false,
    "activation_with_scCO2": true,
    "MeOH_in_scCO2_activation": false,
    "activation_under_vacuum": false
  },
  "KE-197": {
    "aminoporphyrin_monomer_type": "C128H104N8O8.Co",
    "aminoporphyrin_monomer_source": "KE-185",
    "aminoporphyrin_monomer_amount_umol": 9.97,
    "aldehyde_monomer_structure": "InChI=1S/C8H6O2/c9-5-7-1-2-8(6-10)4-3-7/h1-6H",
    "aldehyde_monomer_amount_umol": 26.6,
    "water_amount_umol": 598.5,
    "acid_structure": "C7H6O2",
    "acid_amount_umol": 410.25,
    "other_additives": null,
    "solvent_1_name": "PhNO2",
    "solvent_1_volume_uL": 167.0,
    "solvent_2_name": "DO",
    "solvent_2_volume_uL": 500.0,
    "vessel": "Schlenk bomb",
    "degassing": true,
    "temperature_C": 120.0,
    "duration_h": 115.0,
    "workup_with_NaCl": false,
    "activation_with_scCO2": true,
    "MeOH_in_scCO2_activation": false,
    "activation_under_vacuum": false
  },
  "KE-198": {
    "aminoporphyrin_monomer_type": "C44H32N8.Co",
    "aminoporphyrin_monomer_source": "ASR-125",
    "aminoporphyrin_monomer_amount_umol": 55.35,
    "aldehyde_monomer_structure": "InChI=1S/C8H6O2/c9-5-7-1-2-8(6-10)4-3-7/h1-6H",
    "aldehyde_monomer_amount_umol": 110.7,
    "water_amount_umol": 2490.69,
    "acid_structure": "C7H6O2",
    "acid_amount_umol": 1660.46,
    "other_additives": null,
    "solvent_1_name": "PhNO2",
    "solvent_1_volume_uL": 692.637,
    "solvent_2_name": "DO",
    "solvent_2_volume_uL": 2076.872,
    "vessel": "Schlenk bomb",
    "degassing": true,
    "temperature_C": 120.0,
    "duration_h": 64.0,
    "workup_with_NaCl": false,
    "activation_with_scCO2": true,
    "MeOH_in_scCO2_activation": false,
    "activation_under_vacuum": false
  },
  "KE-199": {
    "aminoporphyrin_monomer_type": "C44H32N8.Co",
    "aminoporphyrin_monomer_source": "ASR-118",
    "aminoporphyrin_monomer_amount_umol": 52.89,
    "aldehyde_monomer_structure": "InChI=1S/C8H6O2/c9-5-7-1-2-8(6-10)4-3-7/h1-6H",
    "aldehyde_monomer_amount_umol": 105.78,
    "water_amount_umol": 2379.99,
    "acid_structure": "C7H6O2",
    "acid_amount_umol": 1564.04,
    "other_additives": null,
    "solvent_1_name": "PhNO2",
    "solvent_1_volume_uL": 661.853,
    "solvent_2_name": "DO",
    "solvent_2_volume_uL": 1984.567,
    "vessel": "Schlenk bomb",
    "degassing": true,
    "temperature_C": 120.0,
    "duration_h": 64.0,
    "workup_with_NaCl": false,
    "activation_with_scCO2": true,
    "MeOH_in_scCO2_activation": false,
    "activation_under_vacuum": false
  },
  "KE-200": {
    "aminoporphyrin_monomer_type": "C120H88N8.Co",
    "aminoporphyrin_monomer_source": "KE-138",
    "aminoporphyrin_monomer_amount_umol": 39.62,
    "aldehyde_monomer_structure": "InChI=1S/C8H6O2/c9-5-7-1-2-8(6-10)4-3-7/h1-6H",
    "aldehyde_monomer_amount_umol": 79.25,
    "water_amount_umol": 1783.06,
    "acid_structure": "C7H6O2",
    "acid_amount_umol": 1188.71,
    "other_additives": null,
    "solvent_1_name": "PhNO2",
    "solvent_1_volume_uL": 495.295,
    "solvent_2_name": "DO",
    "solvent_2_volume_uL": 1485.886,
    "vessel": "Schlenk bomb",
    "degassing": true,
    "temperature_C": 120.0,
    "duration_h": 64.0,
    "workup_with_NaCl": false,
    "activation_with_scCO2": true,
    "MeOH_in_scCO2_activation": false,
    "activation_under_vacuum": false
  },
  "KE-202": {
    "aminoporphyrin_monomer_type": "C128H104N8O8.Co",
    "aminoporphyrin_monomer_source": "KE-185",
    "aminoporphyrin_monomer_amount_umol": 14.02,
    "aldehyde_monomer_structure": "InChI=1S/C8H6O2/c9-5-7-1-2-8(6-10)4-3-7/h1-6H",
    "aldehyde_monomer_amount_umol": 21.04,
    "water_amount_umol": 1262.22,
    "acid_structure": "C6H5NO3",
    "acid_amount_umol": 848.25,
    "other_additives": null,
    "solvent_1_name": "PhNO2",
    "solvent_1_volume_uL": 176.1,
    "solvent_2_name": "DO",
    "solvent_2_volume_uL": 527.245,
    "vessel": "Schlenk bomb",
    "degassing": true,
    "temperature_C": 120.0,
    "duration_h": 64.0,
    "workup_with_NaCl": false,
    "activation_with_scCO2": true,
    "MeOH_in_scCO2_activation": false,
    "activation_under_vacuum": false
  },
  "KE-203": {
    "aminoporphyrin_monomer_type": "C128H104N8O8.Co",
    "aminoporphyrin_monomer_source": "KE-185",
    "aminoporphyrin_monomer_amount_umol": 14.08,
    "aldehyde_monomer_structure": "InChI=1S/C8H6O2/c9-5-7-1-2-8(6-10)4-3-7/h1-6H",
    "aldehyde_monomer_amount_umol": 42.23,
    "water_amount_umol": 633.41,
    "acid_structure": "C7H6O2",
    "acid_amount_umol": 436.46,
    "other_additives": null,
    "solvent_1_name": "PhNO2",
    "solvent_1_volume_uL": 176.74,
    "solvent_2_name": "DO",
    "solvent_2_volume_uL": 529.162,
    "vessel": "Schlenk bomb",
    "degassing": true,
    "temperature_C": 120.0,
    "duration_h": 64.0,
    "workup_with_NaCl": false,
    "activation_with_scCO2": true,
    "MeOH_in_scCO2_activation": false,
    "activation_under_vacuum": false
  },
  "KE-207": {
    "aminoporphyrin_monomer_type": "C128H104N8O8.Co",
    "aminoporphyrin_monomer_source": "KE-185",
    "aminoporphyrin_monomer_amount_umol": 13.36,
    "aldehyde_monomer_structure": "InChI=1S/C8H6O2/c9-5-7-1-2-8(6-10)4-3-7/h1-6H",
    "aldehyde_monomer_amount_umol": 39.9,
    "water_amount_umol": 598.5,
    "acid_structure": "C7H6O2",
    "acid_amount_umol": 405.34,
    "other_additives": null,
    "solvent_1_name": "PhNO2",
    "solvent_1_volume_uL": 167.0,
    "solvent_2_name": "DO",
    "solvent_2_volume_uL": 500.0,
    "vessel": "Schlenk bomb",
    "degassing": true,
    "temperature_C": 120.0,
    "duration_h": 72.0,
    "workup_with_NaCl": false,
    "activation_with_scCO2": true,
    "MeOH_in_scCO2_activation": false,
    "activation_under_vacuum": false
  },
  "KE-210": {
    "aminoporphyrin_monomer_type": "C128H104N8O8.Co",
    "aminoporphyrin_monomer_source": "KE-185",
    "aminoporphyrin_monomer_amount_umol": 13.36,
    "aldehyde_monomer_structure": "InChI=1S/C8H6O2/c9-5-7-1-2-8(6-10)4-3-7/h1-6H",
    "aldehyde_monomer_amount_umol": 19.98,
    "water_amount_umol": 1197.0,
    "acid_structure": "C6H5NO3",
    "acid_amount_umol": 783.55,
    "other_additives": null,
    "solvent_1_name": "oDCB",
    "solvent_1_volume_uL": 167.0,
    "solvent_2_name": "DO",
    "solvent_2_volume_uL": 500.0,
    "vessel": "Schlenk bomb",
    "degassing": true,
    "temperature_C": 120.0,
    "duration_h": 72.0,
    "workup_with_NaCl": false,
    "activation_with_scCO2": true,
    "MeOH_in_scCO2_activation": false,
    "activation_under_vacuum": false
  },
  "KE-212": {
    "aminoporphyrin_monomer_type": "C128H104N8O8.Co",
    "aminoporphyrin_monomer_source": "KE-185",
    "aminoporphyrin_monomer_amount_umol": 13.3,
    "aldehyde_monomer_structure": "InChI=1S/C8H6O2/c9-5-7-1-2-8(6-10)4-3-7/h1-6H",
    "aldehyde_monomer_amount_umol": 13.3,
    "water_amount_umol": 598.5,
    "acid_structure": "C6H5NO3",
    "acid_amount_umol": 418.37,
    "other_additives": null,
    "solvent_1_name": "oDCB",
    "solvent_1_volume_uL": 167.0,
    "solvent_2_name": "DO",
    "solvent_2_volume_uL": 500.0,
    "vessel": "Schlenk bomb",
    "degassing": true,
    "temperature_C": 120.0,
    "duration_h": 69.0,
    "workup_with_NaCl": false,
    "activation_with_scCO2": true,
    "MeOH_in_scCO2_activation": false,
    "activation_under_vacuum": false
  },
  "KE-213": {
    "aminoporphyrin_monomer_type": "C128H104N8O8.Co",
    "aminoporphyrin_monomer_source": "KE-185",
    "aminoporphyrin_monomer_amount_umol": 13.36,
    "aldehyde_monomer_structure": "InChI=1S/C8H6O2/c9-5-7-1-2-8(6-10)4-3-7/h1-6H",
    "aldehyde_monomer_amount_umol": 13.3,
    "water_amount_umol": 598.5,
    "acid_structure": "C6H5NO3",
    "acid_amount_umol": 212.78,
    "other_additives": null,
    "solvent_1_name": "oDCB",
    "solvent_1_volume_uL": 167.0,
    "solvent_2_name": "DO",
    "solvent_2_volume_uL": 500.0,
    "vessel": "Schlenk bomb",
    "degassing": true,
    "temperature_C": 120.0,
    "duration_h": 69.0,
    "workup_with_NaCl": false,
    "activation_with_scCO2": true,
    "MeOH_in_scCO2_activation": false,
    "activation_under_vacuum": false
  },
  "KE-214": {
    "aminoporphyrin_monomer_type": "C128H104N8O8.Co",
    "aminoporphyrin_monomer_source": "KE-185",
    "aminoporphyrin_monomer_amount_umol": 13.36,
    "aldehyde_monomer_structure": "InChI=1S/C8H6O2/c9-5-7-1-2-8(6-10)4-3-7/h1-6H",
    "aldehyde_monomer_amount_umol": 13.3,
    "water_amount_umol": 598.5,
    "acid_structure": "C7H5NO",
    "acid_amount_umol": 421.42,
    "other_additives": null,
    "solvent_1_name": "oDCB",
    "solvent_1_volume_uL": 167.0,
    "solvent_2_name": "DO",
    "solvent_2_volume_uL": 500.0,
    "vessel": "Schlenk bomb",
    "degassing": true,
    "temperature_C": 120.0,
    "duration_h": 69.0,
    "workup_with_NaCl": false,
    "activation_with_scCO2": true,
    "MeOH_in_scCO2_activation": false,
    "activation_under_vacuum": false
  },
  "KE-216": {
    "aminoporphyrin_monomer_type": "C128H104N8O8.Co",
    "aminoporphyrin_monomer_source": "",
    "aminoporphyrin_monomer_amount_umol": 13.36,
    "aldehyde_monomer_structure": "InChI=1S/C8H6O2/c9-5-7-1-2-8(6-10)4-3-7/h1-6H",
    "aldehyde_monomer_amount_umol": 26.6,
    "water_amount_umol": 1197.0,
    "acid_structure": "C2HF3O2",
    "acid_amount_umol": 399.0,
    "other_additives": null,
    "solvent_1_name": "oDCB",
    "solvent_1_volume_uL": 167.0,
    "solvent_2_name": "DO",
    "solvent_2_volume_uL": 500.0,
    "vessel": "Schlenk bomb",
    "degassing": true,
    "temperature_C": 120.0,
    "duration_h": 87.0,
    "workup_with_NaCl": false,
    "activation_with_scCO2": true,
    "MeOH_in_scCO2_activation": false,
    "activation_under_vacuum": false
  },
  "KE-217": {
    "aminoporphyrin_monomer_type": "C128H104N8O8.Co",
    "aminoporphyrin_monomer_source": "KE-185",
    "aminoporphyrin_monomer_amount_umol": 13.36,
    "aldehyde_monomer_structure": "InChI=1S/C8H6O2/c9-5-7-1-2-8(6-10)4-3-7/h1-6H",
    "aldehyde_monomer_amount_umol": 26.6,
    "water_amount_umol": 1197.0,
    "acid_structure": "C6HF5O",
    "acid_amount_umol": 331.41,
    "other_additives": null,
    "solvent_1_name": "oDCB",
    "solvent_1_volume_uL": 167.0,
    "solvent_2_name": "DO",
    "solvent_2_volume_uL": 500.0,
    "vessel": "Schlenk bomb",
    "degassing": true,
    "temperature_C": 120.0,
    "duration_h": 87.0,
    "workup_with_NaCl": false,
    "activation_with_scCO2": true,
    "MeOH_in_scCO2_activation": false,
    "activation_under_vacuum": false
  },
  "KE-218": {
    "aminoporphyrin_monomer_type": "C128H104N8O8.Co",
    "aminoporphyrin_monomer_source": "KE-185",
    "aminoporphyrin_monomer_amount_umol": 13.36,
    "aldehyde_monomer_structure": "InChI=1S/C8H6O2/c9-5-7-1-2-8(6-10)4-3-7/h1-6H",
    "aldehyde_monomer_amount_umol": 26.6,
    "water_amount_umol": 1197.0,
    "acid_structure": "unknown",
    "acid_amount_umol": -1.0,
    "other_additives": null,
    "solvent_1_name": "oDCB",
    "solvent_1_volume_uL": 167.0,
    "solvent_2_name": "DO",
    "solvent_2_volume_uL": 500.0,
    "vessel": "Schlenk bomb",
    "degassing": true,
    "temperature_C": 120.0,
    "duration_h": 87.0,
    "workup_with_NaCl": false,
    "activation_with_scCO2": true,
    "MeOH_in_scCO2_activation": false,
    "activation_under_vacuum": false
  },
  "KE-219": {
    "aminoporphyrin_monomer_type": "C120H88N8.Co",
    "aminoporphyrin_monomer_source": "KE-176",
    "aminoporphyrin_monomer_amount_umol": 14.32,
    "aldehyde_monomer_structure": "InChI=1S/C8H6O2/c9-5-7-1-2-8(6-10)4-3-7/h1-6H",
    "aldehyde_monomer_amount_umol": 28.63,
    "water_amount_umol": 644.21,
    "acid_structure": "C7H6O2",
    "acid_amount_umol": 435.64,
    "other_additives": null,
    "solvent_1_name": "PhNO2",
    "solvent_1_volume_uL": 179.754,
    "solvent_2_name": "DO",
    "solvent_2_volume_uL": 538.187,
    "vessel": "Schlenk bomb",
    "degassing": true,
    "temperature_C": 120.0,
    "duration_h": 87.0,
    "workup_with_NaCl": false,
    "activation_with_scCO2": true,
    "MeOH_in_scCO2_activation": false,
    "activation_under_vacuum": false
  },
  "KE-220": {
    "aminoporphyrin_monomer_type": "C128H104N8O8.Co",
    "aminoporphyrin_monomer_source": "Co(tdpp)",
    "aminoporphyrin_monomer_amount_umol": 13.36,
    "aldehyde_monomer_structure": "InChI=1S/C8H6O2/c9-5-7-1-2-8(6-10)4-3-7/h1-6H",
    "aldehyde_monomer_amount_umol": 26.6,
    "water_amount_umol": 1197.0,
    "acid_structure": "C7H4N2O6",
    "acid_amount_umol": 798.0,
    "other_additives": null,
    "solvent_1_name": "oDCB",
    "solvent_1_volume_uL": 333.0,
    "solvent_2_name": "DO",
    "solvent_2_volume_uL": 1000.0,
    "vessel": "Schlenk bomb",
    "degassing": true,
    "temperature_C": 120.0,
    "duration_h": 114.0,
    "workup_with_NaCl": false,
    "activation_with_scCO2": true,
    "MeOH_in_scCO2_activation": false,
    "activation_under_vacuum": false
  },
  "KE-221": {
    "aminoporphyrin_monomer_type": "C128H104N8O8.Co",
    "aminoporphyrin_monomer_source": "Co(tdpp)",
    "aminoporphyrin_monomer_amount_umol": 13.36,
    "aldehyde_monomer_structure": "InChI=1S/C8H6O2/c9-5-7-1-2-8(6-10)4-3-7/h1-6H",
    "aldehyde_monomer_amount_umol": 26.6,
    "water_amount_umol": 1197.0,
    "acid_structure": "C7H4N2O6",
    "acid_amount_umol": 410.62,
    "other_additives": null,
    "solvent_1_name": "oDCB",
    "solvent_1_volume_uL": 167.0,
    "solvent_2_name": "DO",
    "solvent_2_volume_uL": 500.0,
    "vessel": "Schlenk bomb",
    "degassing": true,
    "temperature_C": 120.0,
    "duration_h": 114.0,
    "workup_with_NaCl": false,
    "activation_with_scCO2": true,
    "MeOH_in_scCO2_activation": false,
    "activation_under_vacuum": false
  },
  "KE-222": {
    "aminoporphyrin_monomer_type": "C128H104N8O8.Co",
    "aminoporphyrin_monomer_source": "Co(tdpp)",
    "aminoporphyrin_monomer_amount_umol": 13.36,
    "aldehyde_monomer_structure": "InChI=1S/C8H6O2/c9-5-7-1-2-8(6-10)4-3-7/h1-6H",
    "aldehyde_monomer_amount_umol": 13.3,
    "water_amount_umol": 598.5,
    "acid_structure": "C6H5NO3",
    "acid_amount_umol": 396.09,
    "other_additives": null,
    "solvent_1_name": "oDCB",
    "solvent_1_volume_uL": 167.0,
    "solvent_2_name": "DO",
    "solvent_2_volume_uL": 500.0,
    "vessel": "Schlenk bomb",
    "degassing": true,
    "temperature_C": 120.0,
    "duration_h": 114.0,
    "workup_with_NaCl": false,
    "activation_with_scCO2": true,
    "MeOH_in_scCO2_activation": false,
    "activation_under_vacuum": false
  },
  "KE-224": {
    "aminoporphyrin_monomer_type": "C128H104N8O8.Co",
    "aminoporphyrin_monomer_source": "Co(tdpp)",
    "aminoporphyrin_monomer_amount_umol": 13.36,
    "aldehyde_monomer_structure": "InChI=1S/C8H2F4O2/c9-5-3(1-13)6(10)8(12)4(2-14)7(5)11/h1-2H",
    "aldehyde_monomer_amount_umol": 13.3,
    "water_amount_umol": 3192.0,
    "acid_structure": "C6H5NO3",
    "acid_amount_umol": 408.31,
    "other_additives": null,
    "solvent_1_name": "PhNO2",
    "solvent_1_volume_uL": 167.0,
    "solvent_2_name": "DO",
    "solvent_2_volume_uL": 500.0,
    "vessel": "Schlenk bomb",
    "degassing": true,
    "temperature_C": 120.0,
    "duration_h": 96.0,
    "workup_with_NaCl": false,
    "activation_with_scCO2": true,
    "MeOH_in_scCO2_activation": false,
    "activation_under_vacuum": false
  },
  "KE-225": {
    "aminoporphyrin_monomer_type": "C128H104N8O8.Co",
    "aminoporphyrin_monomer_source": "Co(tdpp)",
    "aminoporphyrin_monomer_amount_umol": 13.36,
    "aldehyde_monomer_structure": "InChI=1S/C8H2F4O2/c9-5-3(1-13)6(10)8(12)4(2-14)7(5)11/h1-2H",
    "aldehyde_monomer_amount_umol": 13.3,
    "water_amount_umol": 2394.0,
    "acid_structure": "C6H5NO3",
    "acid_amount_umol": 404.71,
    "other_additives": "C6H6BrN",
    "solvent_1_name": "PhNO2",
    "solvent_1_volume_uL": 167.0,
    "solvent_2_name": "DO",
    "solvent_2_volume_uL": 500.0,
    "vessel": "Schlenk bomb",
    "degassing": true,
    "temperature_C": 120.0,
    "duration_h": 96.0,
    "workup_with_NaCl": false,
    "activation_with_scCO2": true,
    "MeOH_in_scCO2_activation": false,
    "activation_under_vacuum": false
  },
  "KE-226": {
    "aminoporphyrin_monomer_type": "C128H104N8O8.Co",
    "aminoporphyrin_monomer_source": "Co(tdpp)",
    "aminoporphyrin_monomer_amount_umol": 13.36,
    "aldehyde_monomer_structure": "InChI=1S/C8H6O2/c9-5-7-1-2-8(6-10)4-3-7/h1-6H",
    "aldehyde_monomer_amount_umol": 19.95,
    "water_amount_umol": 1197.0,
    "acid_structure": "C6H5NO3",
    "acid_amount_umol": 783.55,
    "other_additives": null,
    "solvent_1_name": "PhNO2",
    "solvent_1_volume_uL": 167.0,
    "solvent_2_name": "DO",
    "solvent_2_volume_uL": 500.0,
    "vessel": "Schlenk bomb",
    "degassing": true,
    "temperature_C": 120.0,
    "duration_h": 96.0,
    "workup_with_NaCl": false,
    "activation_with_scCO2": true,
    "MeOH_in_scCO2_activation": false,
    "activation_under_vacuum": false
  },
  "KE-227": {
    "aminoporphyrin_monomer_type": "C128H104N8O8.Co",
    "aminoporphyrin_monomer_source": "Co(tdpp)",
    "aminoporphyrin_monomer_amount_umol": 13.36,
    "aldehyde_monomer_structure": "InChI=1S/C8H6O2/c9-5-7-1-2-8(6-10)4-3-7/h1-6H",
    "aldehyde_monomer_amount_umol": 26.6,
    "water_amount_umol": 1197.0,
    "acid_structure": "C7H4N2O6",
    "acid_amount_umol": 396.72,
    "other_additives": null,
    "solvent_1_name": "PhNO2",
    "solvent_1_volume_uL": 167.0,
    "solvent_2_name": "DO",
    "solvent_2_volume_uL": 500.0,
    "vessel": "Schlenk bomb",
    "degassing": true,
    "temperature_C": 120.0,
    "duration_h": 96.0,
    "workup_with_NaCl": false,
    "activation_with_scCO2": true,
    "MeOH_in_scCO2_activation": false,
    "activation_under_vacuum": false
  },
  "KE-228": {
    "aminoporphyrin_monomer_type": "C128H104N8O8.Co",
    "aminoporphyrin_monomer_source": "Co(tdpp)",
    "aminoporphyrin_monomer_amount_umol": 13.36,
    "aldehyde_monomer_structure": "InChI=1S/C8H6O2/c9-5-7-1-2-8(6-10)4-3-7/h1-6H",
    "aldehyde_monomer_amount_umol": 26.6,
    "water_amount_umol": 1197.0,
    "acid_structure": "C6H4ClNO3",
    "acid_amount_umol": 806.67,
    "other_additives": null,
    "solvent_1_name": "PhNO2",
    "solvent_1_volume_uL": 167.0,
    "solvent_2_name": "DO",
    "solvent_2_volume_uL": 500.0,
    "vessel": "Schlenk bomb",
    "degassing": true,
    "temperature_C": 120.0,
    "duration_h": 110.0,
    "workup_with_NaCl": false,
    "activation_with_scCO2": true,
    "MeOH_in_scCO2_activation": false,
    "activation_under_vacuum": false
  },
  "KE-229": {
    "aminoporphyrin_monomer_type": "C128H104N8O8.Co",
    "aminoporphyrin_monomer_source": "Co(tdpp)",
    "aminoporphyrin_monomer_amount_umol": 13.36,
    "aldehyde_monomer_structure": "InChI=1S/C8H6O2/c9-5-7-1-2-8(6-10)4-3-7/h1-6H",
    "aldehyde_monomer_amount_umol": 26.6,
    "water_amount_umol": 1197.0,
    "acid_structure": "C6H5NO3",
    "acid_amount_umol": 819.49,
    "other_additives": null,
    "solvent_1_name": "PhNO2",
    "solvent_1_volume_uL": 167.0,
    "solvent_2_name": "DO",
    "solvent_2_volume_uL": 500.0,
    "vessel": "Schlenk bomb",
    "degassing": true,
    "temperature_C": 120.0,
    "duration_h": 120.0,
    "workup_with_NaCl": false,
    "activation_with_scCO2": true,
    "MeOH_in_scCO2_activation": false,
    "activation_under_vacuum": false
  },
  "KE-230": {
    "aminoporphyrin_monomer_type": "C128H104N8O8.Co",
    "aminoporphyrin_monomer_source": "Co(tdpp)",
    "aminoporphyrin_monomer_amount_umol": 13.3,
    "aldehyde_monomer_structure": "InChI=1S/C8H6O2/c9-5-7-1-2-8(6-10)4-3-7/h1-6H",
    "aldehyde_monomer_amount_umol": 26.6,
    "water_amount_umol": 1197.0,
    "acid_structure": "C6H5NO3",
    "acid_amount_umol": 805.11,
    "other_additives": null,
    "solvent_1_name": "PhNO2",
    "solvent_1_volume_uL": 167.0,
    "solvent_2_name": "DO",
    "solvent_2_volume_uL": 500.0,
    "vessel": "Schlenk bomb",
    "degassing": true,
    "temperature_C": 120.0,
    "duration_h": 120.0,
    "workup_with_NaCl": false,
    "activation_with_scCO2": true,
    "MeOH_in_scCO2_activation": false,
    "activation_under_vacuum": false
  },
  "KE-231": {
    "aminoporphyrin_monomer_type": "C128H104N8O8.Co",
    "aminoporphyrin_monomer_source": "Co(tdpp)",
    "aminoporphyrin_monomer_amount_umol": 13.36,
    "aldehyde_monomer_structure": "InChI=1S/C10H10O4/c1-13-9-3-8(6-12)10(14-2)4-7(9)5-11/h3-6H,1-2H3",
    "aldehyde_monomer_amount_umol": 26.6,
    "water_amount_umol": 1197.0,
    "acid_structure": "C6H5NO3",
    "acid_amount_umol": 805.11,
    "other_additives": null,
    "solvent_1_name": "PhNO2",
    "solvent_1_volume_uL": 167.0,
    "solvent_2_name": "DO",
    "solvent_2_volume_uL": 500.0,
    "vessel": "Schlenk bomb",
    "degassing": true,
    "temperature_C": 120.0,
    "duration_h": 120.0,
    "workup_with_NaCl": false,
    "activation_with_scCO2": true,
    "MeOH_in_scCO2_activation": false,
    "activation_under_vacuum": false
  },
  "KE-232": {
    "aminoporphyrin_monomer_type": "C128H104N8O8.Co",
    "aminoporphyrin_monomer_source": "Co(tdpp)",
    "aminoporphyrin_monomer_amount_umol": 13.36,
    "aldehyde_monomer_structure": "InChI=1S/C8H6O2/c9-5-7-1-2-8(6-10)4-3-7/h1-6H",
    "aldehyde_monomer_amount_umol": 25.87,
    "water_amount_umol": 2325.19,
    "acid_structure": "C6H5NO3",
    "acid_amount_umol": 395.37,
    "other_additives": null,
    "solvent_1_name": "PhNO2",
    "solvent_1_volume_uL": 167.0,
    "solvent_2_name": "DO",
    "solvent_2_volume_uL": 500.0,
    "vessel": "Schlenk bomb",
    "degassing": true,
    "temperature_C": 120.0,
    "duration_h": 139.0,
    "workup_with_NaCl": false,
    "activation_with_scCO2": true,
    "MeOH_in_scCO2_activation": true,
    "activation_under_vacuum": false
  },
  "KE-233": {
    "aminoporphyrin_monomer_type": "C128H104N8O8.Co",
    "aminoporphyrin_monomer_source": "Co(tdpp)",
    "aminoporphyrin_monomer_amount_umol": 13.36,
    "aldehyde_monomer_structure": "InChI=1S/C10H10O4/c1-13-9-3-8(6-12)10(14-2)4-7(9)5-11/h3-6H,1-2H3",
    "aldehyde_monomer_amount_umol": 25.23,
    "water_amount_umol": 2264.15,
    "acid_structure": "C6H5NO3",
    "acid_amount_umol": 411.9,
    "other_additives": null,
    "solvent_1_name": "PhNO2",
    "solvent_1_volume_uL": 167.0,
    "solvent_2_name": "DO",
    "solvent_2_volume_uL": 500.0,
    "vessel": "Schlenk bomb",
    "degassing": true,
    "temperature_C": 120.0,
    "duration_h": 139.0,
    "workup_with_NaCl": false,
    "activation_with_scCO2": true,
    "MeOH_in_scCO2_activation": true,
    "activation_under_vacuum": false
  },
  "KE-234": {
    "aminoporphyrin_monomer_type": "C128H104N8O8.Co",
    "aminoporphyrin_monomer_source": "Co(tdpp)",
