Repository: FAIRChemistry/mof-synthesis-data-modeling

# MOCOF-1

This folder contains the MOCOF-1 dataset: crystalline porous frameworks based on double extension of metal–organic and covalent organic linkages.
The original data is in the Sciformation ELN format, which has been cleaned and converted to MOFSY format.

## Extracting data from Sciformation ELN

TODO

## Converting to the MOFSY format

For the conversion to the MOFSY format, see the [data model folder README](../../fairsynthesis_data_model/).

File: data/MOCOF-1/generated/sciformation_eln_cleaned_with_llm.json (part 38 of 46)
{
          "inchiKey": "KUCOHFSKRZZVRO-UHFFFAOYSA-N",
          "empFormula": "C8H6O2",
          "mw": 134.13,
          "moleculeName": "Terephthalaldehyde",
          "density20": 1.06,
          "concentrationUnit": "%",
          "rxnRole": "reactant",
          "mass": 0.00361,
          "massUnit": "g",
          "volume": 0.0034056603773584904,
          "volumeUnit": "\u00b5l",
          "amount": 2.691418772832327e-05,
          "amountUnit": "\u00b5mol",
          "labNotebookEntryAndRole": "KE-252-B"
        },
        {
          "smiles": "O",
          "smilesStereo": "O",
          "inchi": "InChI=1S/H2O/h1H2",
          "inchiKey": "XLYOFNOQVPJJNP-UHFFFAOYSA-N",
          "empFormula": "H2O",
          "mw": 18.02,
          "moleculeName": "Water",
          "density20": 1.0,
          "concentrationUnit": "%",
          "rxnRole": "catalyst",
          "mass": 0.02156994,
          "massUnit": "g",
          "volume": 0.02156994,
          "volumeUnit": "\u00b5l",
          "amount": 0.001197,
          "amountUnit": "\u00b5mol",
          "labNotebookEntryAndRole": "KE-252-R1"
        },
        {
          "smiles": "O=N(=O)c1ccc(O)c(Cl)c1",
          "smilesStereo": "O=N(=O)c1ccc(O)c(Cl)c1",
          "inchi": "InChI=1S/C6H4ClNO3/c7-5-3-4(8(10)11)1-2-6(5)9/h1-3,9H",
          "inchiKey": "BOFRXDMCQRTGII-UHFFFAOYSA-N",
          "empFormula": "C6H4ClNO3",
          "mw": 173.554,
          "moleculeName": "2-Chloro-4-nitrophenol",
          "density20": 1.4914,
          "concentrationUnit": "%",
          "rxnRole": "acid",
          "mass": 0.0704,
          "massUnit": "g",
          "volume": 0.047203969424701626,
          "volumeUnit": "\u00b5l",
          "amount": 0.00040563743849176626,
          "amountUnit": "\u00b5mol",
          "labNotebookEntryAndRole": "KE-252-R2"
        },
        {
          "smiles": "O=N(=O)c1cccc(N(=O)=O)c1",
          "smilesStereo": "O=N(=O)c1cccc(N(=O)=O)c1",
          "inchi": "InChI=1S/C6H4N2O4/c9-7(10)5-2-1-3-6(4-5)8(11)12/h1-4H",
          "inchiKey": "WDCYWAQPCXBPJA-UHFFFAOYSA-N",
          "empFormula": "C6H4N2O4",
          "mw": 168.107,
          "moleculeName": "m-DNB",
          "density20": 1.575,
          "concentration": 0.97,
          "concentrationUnit": "%",
          "rxnRole": "solvent",
          "mass": 0.07686,
          "volume": 0.048799999999999996,
          "volumeUnit": "\u00b5l",
          "amount": 0.00044349253749100274,
          "labNotebookEntryAndRole": "KE-252-S1",
          "massUnit": "g"
        },
        {
          "smiles": "O=N(=O)c1ccccc1",
          "smilesStereo": "O=N(=O)c1ccccc1",
          "inchi": "InChI=1S/C6H5NO2/c8-7(9)6-4-2-1-3-5-6/h1-5H",
          "inchiKey": "LQNUZADURLCDLV-UHFFFAOYSA-N",
          "empFormula": "C6H5NO2",
          "mw": 123.11,
          "moleculeName": "PhNO2",
          "density20": 1.2,
          "concentrationUnit": "%",
          "rxnRole": "solvent",
          "mass": 0.186,
          "massUnit": "g",
          "volume": 0.155,
          "volumeUnit": "\u00b5l",
          "amount": 0.0015108439606855658,
          "amountUnit": "mmol",
          "labNotebookEntryAndRole": "KE-252-S2"
        },
        {
          "smiles": "[*]",
          "smilesStereo": "[*]",
          "inchi": "InChI=1S/C4H8O2/c1-2-6-4-3-5-1/h1-4H2",
          "inchiKey": "",
          "empFormula": "C4H8O2",
          "mw": 88.11,
          "moleculeName": "DO",
          "density20": 1.03,
          "concentration": 0.995,
          "concentrationUnit": "%",
          "rxnRole": "solvent",
          "mass": 0.47689000000000004,
          "massUnit": "g",
          "volume": 0.463,
          "volumeUnit": "\u00b5l",
          "amount": 0.005385376801725117,
          "amountUnit": "mmol",
          "labNotebookEntryAndRole": "KE-252-S3"
        },
        {
          "smiles": "[Co+++].[CH++]c1ccc(cc1)C=Nc1ccc(cc1)C1C2:CC=C(N2)=C(c2=cc=c(N)c=c2)c2cc=c([N-]2)=[C--](c2=cc=c(N)c=c2)C2C=CC(N2)=C(c2=cc=c(N)c=c2)c2cc=c1[N-]2.O=N(=O)[C-]1=cc=c(=O)c(Cl)=c1",
          "smilesStereo": "[Co+++].[CH++]c1ccc(cc1)C=Nc1ccc(cc1)C1C2:CC=C(N2)=C(c2=cc=c(N)c=c2)c2cc=c([N-]2)=[C--](c2=cc=c(N)c=c2)C2C=CC(N2)=C(c2=cc=c(N)c=c2)c2cc=c1[N-]2.O=N(=O)[C-]1=cc=c(=O)c(Cl)=c1",
          "inchi": "InChI=1S/C52H34N8.C6H4ClNO3.Co/c1-31-2-4-32(5-3-31)30-56-40-20-12-36(13-21-40)52-47-28-26-45(59-47)50(34-8-16-38(54)17-9-34)43-24-22-41(57-43)49(33-6-14-37(53)15-7-33)42-23-25-44(58-42)51(46-27-29-48(52)60-46)35-10-18-39(55)19-11-35;7-5-3-4(8(10)11)1-2-6(5)9;/h1-30H,53-54H2;1-3,9H;/q-2;;+3/p-1/b49-41-,49-42-,50-43-,50-45-,51-44-,51-46-,52-47-,52-48-,56-30+;;",
          "inchiKey": "DAELULWGUGIYQD-SMFFKXJUSA-M",
          "empFormula": "C58H37ClCoN9O3",
          "mw": 1002.3765400000002,
          "moleculeName": "Co(tapp)-TPA-RMOF\u00b7CNP",
          "concentration": 0.92,
          "concentrationUnit": "%",
          "rxnRole": "product",
          "mass": 0.01039,
          "massUnit": "g",
          "amount": 1.33e-05,
          "amountUnit": "\u00b5mol",
          "labNotebookEntryAndRole": "KE-252-1"
        }
      ],
      "durationUnit": "h",
      "temperatureUnit": "C",
      "vessel": "Schlenk bomb",
      "degassing": "Ar",
      "rinse": [
        "dmf",
        "meoh"
      ]
    },
    {
      "@id": 3833,
      "creator": "endo",
      "nrInLabJournal": 253,
      "realizationText": "<p><strong>Reaction<br></strong><span style=\"text-decoration: underline;\">8 mL Schlenk bomb</span><br><strong>KE231</strong>, DHTA, sonicated<br>Co(tdpp)/(PhNO2/DO 1:3(v/v), 6 mL vial) 533 \u00b5L *Mistake<br>DNB/(PhNO2/DO 1:3(v/v)) (3 M, dried over MS4A) 133 \u00b5L<br>H2O *Mistake<br>Manually stirred, sonicated<br>Frozen (liq. N2, gradually)<br>CNP<br>PT, FPT x2 (&lt; 1e-2 mbar)<br>Manual stirred, sonicated<br>120 \u00b0C (preheated oven)<br>RT (on bench), (5 min, tighten)x3</p><p><strong>Purification</strong><span style=\"text-decoration: underline;\"><br>Filter paper (90 mm, 15A), glass funnel, rubber adaptor, suction flask (60 mbar, gently sucked not to dry)</span><br>Transferred w/ DMF &amp; pipet &amp; spatula x2 (including the solids at the surface level)<br>Rinsed w/ MeOH x2<br>Folded, wrapped by another filter paper, clipped, stored in MeOH<br>scCO2 (minimal MeOH, program 6: CO2-in delay 30 min, exchange speed 2)<br>RH 35%<br>-&gt; Weight, XRD (\u00f81.0 mm capillary, Co), SEM (carbon tape, Ir coating 6 nm from 30\u00b0, Merlin), IR</p><p><strong>Digestion 1H NMR<br></strong><span style=\"text-decoration: underline;\">1.5 mL vial</span><br>Solids 0.5\u20131 mg<br>DMSO-d6 440 \u00b5L<br>DCl/D2O(35% w/w) 110 \u00b5L<br>Sonicated &amp; manually stirred<br>Sonicated 15 min (RT)<br>2 d<br><span style=\"text-decoration: underline;\">NMR tube</span><br>-&gt; NMR</p>",
      "observationText": "<p><strong>Conclusions<br></strong>DMTA of RMOF(DMTA) can be exchanged with DHTA.</p><p><strong>Discussion</strong><br>Compared to KE231 (SM):<br>0.03 DMTA in DNMR, no DMTA in IR<br>-&gt; Linker exchange was successful.<br>Morphology of RMOF maintained in SEM<br>-&gt; Linker exchange maintained morphology.</p><p><strong>Appearance</strong><br>Before FPT: dark red susp., colorless droplets, solids on the wall above<br>After FPT: dark red susp., colorless droplets, solids on the wall above<br>After RT: dark brown gel, red solids at the bottom, solids on the wall above<br>Filtrate: yellow soln.<br>Solids: dark brown-red fluffy solids</p><p>NMR: dark red soln + dark solids</p>",
      "reactionStartedWhen": "2023-06-02 00:00:00.000",
      "duration": "64",
      "temperature": "120",
      "reactionComponents": [
        {
          "smiles": "[Co+++].COc1cc(C=Nc2ccc(cc2)C2C3:CC=C(N3)=C(c3=cc=c(N)c=c3)c3cc=c([N-]3)=[C--](c3=cc=c(N)c=c3)C3C=CC(N3)=C(c3=cc=c(N)c=c3)c3cc=c2[N-]3)c(OC)cc1[CH++]",
          "smilesStereo": "[Co+++].COc1cc(C=Nc2ccc(cc2)C2C3:CC=C(N3)=C(c3=cc=c(N)c=c3)c3cc=c([N-]3)=[C--](c3=cc=c(N)c=c3)C3C=CC(N3)=C(c3=cc=c(N)c=c3)c3cc=c2[N-]3)c(OC)cc1[CH++]",
          "inchi": "InChI=1S/C54H38N8O2.Co/c1-31-28-50(64-3)36(29-49(31)63-2)30-58-40-18-10-35(11-19-40)54-47-26-24-45(61-47)52(33-6-14-38(56)15-7-33)43-22-20-41(59-43)51(32-4-12-37(55)13-5-32)42-21-23-44(60-42)53(46-25-27-48(54)62-46)34-8-16-39(57)17-9-34;/h1,4-30H,55-56H2,2-3H3;/q-2;+3/b51-41-,51-42-,52-43-,52-45-,53-44-,53-46-,54-47-,54-48-,58-30+;",
          "inchiKey": "JMEVJBAXNYVOSB-WSZWMNEOSA-N",
          "empFormula": "C55.55H37.4CoN8.2O1.75",
          "mw": 946.8,
          "moleculeName": "KE-231",
          "concentrationUnit": "%",
          "rxnRole": "reactant",
          "mass": 0.00715,
          "massUnit": "g",
          "volumeUnit": "\u00b5l",
          "amount": 7.551753274186735e-06,
          "amountUnit": "\u00b5mol",
          "labNotebookEntryAndRole": "KE-253-A"
        },
        {
          "smiles": "[Co++++].COc1ccc(cc1)C(Nc1=cc=c(c=c1)C1=C2C=CC(=N2)=[C-](=c2c=cc(=cc2)=NC(c2ccccc2)(c2ccc(OC)cc2)c2ccc(OC)cc2)c2=cc=c([N-]2)C(=c2c=cc(=cc2)=NC(c2ccccc2)(c2ccc(OC)cc2)c2ccc(OC)cc2)=C2C=CC(=N2)[C-](=c2c=cc(=cc2)=NC(c2ccccc2)(c2ccc(OC)cc2)c2ccc(OC)cc2)c2=cc=c1[N-]2)(c1ccccc1)c1ccc(OC)cc1",
          "smilesStereo": "[Co++++].COc1ccc(cc1)C(Nc1=cc=c(c=c1)C1=C2C=CC(=N2)=[C-](=c2c=cc(=cc2)=NC(c2ccccc2)(c2ccc(OC)cc2)c2ccc(OC)cc2)c2=cc=c([N-]2)C(=c2c=cc(=cc2)=NC(c2ccccc2)(c2ccc(OC)cc2)c2ccc(OC)cc2)=C2C=CC(=N2)[C-](=c2c=cc(=cc2)=NC(c2ccccc2)(c2ccc(OC)cc2)c2ccc(OC)cc2)c2=cc=c1[N-]2)(c1ccccc1)c1ccc(OC)cc1",
          "inchi": "InChI=1S/C128H104N8O8.Co/c1-137-105-61-37-93(38-62-105)125(89-21-13-9-14-22-89,94-39-63-106(138-2)64-40-94)133-101-53-29-85(30-54-101)121-113-77-79-115(129-113)122(86-31-55-102(56-32-86)134-126(90-23-15-10-16-24-90,95-41-65-107(139-3)66-42-95)96-43-67-108(140-4)68-44-96)117-81-83-119(131-117)124(88-35-59-104(60-36-88)136-128(92-27-19-12-20-28-92,99-49-73-111(143-7)74-50-99)100-51-75-112(144-8)76-52-100)120-84-82-118(132-120)123(116-80-78-114(121)130-116)87-33-57-103(58-34-87)135-127(91-25-17-11-18-26-91,97-45-69-109(141-5)70-46-97)98-47-71-110(142-6)72-48-98;/h9-84,133-136H,1-8H3;/q-2;+2/b121-113-,121-114-,122-115-,122-117-,123-116-,123-118-,124-119-,124-120-;",
          "inchiKey": "DKCTVPOKVWVNSD-VJTJUBGWSA-N",
          "empFormula": "C128H104CoN8O8",
          "mw": 1941.2160799999972,
          "moleculeName": "Co(tdpp)",
          "density20": 1.27,
          "concentration": 0.93,
          "concentrationUnit": "%",
          "rxnRole": "reactant",
          "mass": 0.027761477273118236,
          "massUnit": "g",
          "volume": 0.021859430923715145,
          "volumeUnit": "\u00b5l",
          "amount": 1.33e-05,
          "amountUnit": "\u00b5mol",
          "labNotebookEntryAndRole": "KE-253-B"
        },
        {
          "smiles": "O=Cc1cc(O)c(C=O)cc1O",
          "smilesStereo": "O=Cc1cc(O)c(C=O)cc1O",
          "inchi": "InChI=1S/C8H6O4/c9-3-5-1-7(11)6(4-10)2-8(5)12/h1-4,11-12H",
          "inchiKey": "PIWMYUGNZBJTID-UHFFFAOYSA-N",
          "empFormula": "C8H6O4",
          "mw": 166.13,
          "moleculeName": "2,5-Dihydroxyterephthalaldehyde",
          "density20": 1.515,
          "concentrationUnit": "%",
          "rxnRole": "reactant",
          "mass": 0.00892,
          "massUnit": "g",
          "volume": 0.005887788778877889,
          "volumeUnit": "\u00b5l",
          "amount": 5.3692891109372185e-05,
          "amountUnit": "\u00b5mol",
          "labNotebookEntryAndRole": "KE-253-C"
        },
        {
          "smiles": "O",
          "smilesStereo": "O",
          "inchi": "InChI=1S/H2O/h1H2",
          "inchiKey": "XLYOFNOQVPJJNP-UHFFFAOYSA-N",
          "empFormula": "H2O",
          "mw": 18.02,
          "moleculeName": "Water",
          "density20": 1.0,
          "concentrationUnit": "%",
          "rxnRole": "catalyst",
          "mass": 0.0417,
          "massUnit": "g",
          "volume": 0.0417,
          "volumeUnit": "\u00b5l",
          "amount": 0.0023140954495005552,
          "amountUnit": "\u00b5mol",
          "labNotebookEntryAndRole": "KE-253-R1"
        },
        {
          "smiles": "O=N(=O)c1ccc(O)c(Cl)c1",
          "smilesStereo": "O=N(=O)c1ccc(O)c(Cl)c1",
          "inchi": "InChI=1S/C6H4ClNO3/c7-5-3-4(8(10)11)1-2-6(5)9/h1-3,9H",
          "inchiKey": "BOFRXDMCQRTGII-UHFFFAOYSA-N",
          "empFormula": "C6H4ClNO3",
          "mw": 173.554,
          "moleculeName": "2-Chloro-4-nitrophenol",
          "density20": 1.4914,
          "concentrationUnit": "%",
          "rxnRole": "acid",
          "mass": 0.134,
          "massUnit": "g",
          "volume": 0.08984846452997185,
          "volumeUnit": "\u00b5l",
          "amount": 0.0007720939880383051,
          "amountUnit": "\u00b5mol",
          "labNotebookEntryAndRole": "KE-253-R2"
        },
        {
          "smiles": "O=N(=O)c1cccc(N(=O)=O)c1",
          "smilesStereo": "O=N(=O)c1cccc(N(=O)=O)c1",
          "inchi": "InChI=1S/C6H4N2O4/c9-7(10)5-2-1-3-6(4-5)8(11)12/h1-4H",
          "inchiKey": "WDCYWAQPCXBPJA-UHFFFAOYSA-N",
          "empFormula": "C6H4N2O4",
          "mw": 168.107,
          "moleculeName": "m-DNB",
          "density20": 1.575,
          "concentration": 0.97,
          "concentrationUnit": "%",
          "rxnRole": "solvent",
          "mass": 0.07686,
          "volume": 0.048799999999999996,
          "volumeUnit": "\u00b5l",
          "amount": 0.00044349253749100274,
          "labNotebookEntryAndRole": "KE-253-S1",
          "massUnit": "g"
        },
        {
          "smiles": "O=N(=O)c1ccccc1",
          "smilesStereo": "O=N(=O)c1ccccc1",
          "inchi": "InChI=1S/C6H5NO2/c8-7(9)6-4-2-1-3-5-6/h1-5H",
          "inchiKey": "LQNUZADURLCDLV-UHFFFAOYSA-N",
          "empFormula": "C6H5NO2",
          "mw": 123.11,
          "moleculeName": "PhNO2",
          "density20": 1.2,
          "concentrationUnit": "%",
          "rxnRole": "solvent",
          "mass": 0.186,
          "massUnit": "g",
          "volume": 0.155,
          "volumeUnit": "\u00b5l",
          "amount": 0.0015108439606855658,
          "amountUnit": "mmol",
          "labNotebookEntryAndRole": "KE-253-S2"
        },
        {
          "smiles": "[*]",
          "smilesStereo": "[*]",
          "inchi": "InChI=1S/C4H8O2/c1-2-6-4-3-5-1/h1-4H2",
          "inchiKey": "",
          "empFormula": "C4H8O2",
          "mw": 88.11,
          "moleculeName": "DO",
          "density20": 1.03,
          "concentration": 0.995,
          "concentrationUnit": "%",
          "rxnRole": "solvent",
          "mass": 0.47689000000000004,
          "massUnit": "g",
          "volume": 0.463,
          "volumeUnit": "\u00b5l",
          "amount": 0.005385376801725117,
          "amountUnit": "mmol",
          "labNotebookEntryAndRole": "KE-253-S3"
        },
        {
          "smiles": "[OH-].[Co+++].Nc1=cc=c(c=c1)C1=C2C=CC(=N2)[C--](c2=cc=c(N)c=c2)=c2=ccc(=[N-]2)C(c2=cc=c(N)c=c2)=C2=CC:C(=N2)C(c2ccc(N=Cc3cc(O)c([CH++])cc3O)cc2)=c2=ccc1=[N-]2",
          "smilesStereo": "[OH-].[Co+++].Nc1=cc=c(c=c1)C1=C2C=CC(=N2)[C--](c2=cc=c(N)c=c2)=c2=ccc(=[N-]2)C(c2=cc=c(N)c=c2)=C2=CC:C(=N2)C(c2ccc(N=Cc3cc(O)c([CH++])cc3O)cc2)=c2=ccc1=[N-]2",
          "inchi": "InChI=1S/C52H34N8O2.Co.H2O/c1-29-26-48(62)34(27-47(29)61)28-56-38-16-8-33(9-17-38)52-45-24-22-43(59-45)50(31-4-12-36(54)13-5-31)41-20-18-39(57-41)49(30-2-10-35(53)11-3-30)40-19-21-42(58-40)51(44-23-25-46(52)60-44)32-6-14-37(55)15-7-32;;/h1-28H,(H6-2,53,54,56,57,58,59,60,61,62);;1H2/q-2;+3;/p-1/b49-39-,49-40-,50-41-,50-43-,51-42-,51-44-,52-45-,52-46-;;",
          "inchiKey": "BKZVVULUXWZXBF-VVYIEMFXSA-M",
          "empFormula": "C52H35CoN8O3",
          "mw": 878.8352199999998,
          "moleculeName": "Co(tapp)-DHTA-RMOF\u00b7OH",
          "concentration": 0.838,
          "concentrationUnit": "%",
          "rxnRole": "product",
          "mass": 0.0232,
          "massUnit": "g",
          "amount": 2.0748000000000002e-05,
          "amountUnit": "\u00b5mol",
          "labNotebookEntryAndRole": "KE-253-1"
        }
      ],
      "durationUnit": "h",
      "temperatureUnit": "C",
      "vessel": "Schlenk bomb",
      "degassing": "Ar",
      "rinse": [
        "dmf",
        "meoh"
      ],
      "wash_solid": "scCO2"
    },
    {
      "@id": 3855,
      "creator": "endo",
      "nrInLabJournal": 254,
      "realizationText": "<p><strong>Reaction<br></strong><span style=\"text-decoration: underline;\">8 mL Schlenk bomb</span><br>TPA, sonicated<br>Co(tdpp)/(PhNO2/DO 1:3(v/v), 6 mL vial) 533 \u00b5L<br>DNB/(PhNO2/DO 1:3(v/v)) (3 M, dried over MS4A) 133 \u00b5L<br>H2O<br>Manually stirred, sonicated<br>Frozen (liq. N2, gradually)<br>PNP<br>PT, FPT x2 (&lt; 1e-2 mbar)<br>Manual stirred, sonicated<br>120 \u00b0C (preheated oven)<br>RT (on bench), (5 min, tighten)x3</p><p><strong>Purification</strong><span style=\"text-decoration: underline;\"><br>Filter paper (90 mm, 15A), glass funnel, rubber adaptor, suction flask (60 mbar)</span><br>Transferred w/ DMF &amp; pipet &amp; spatula x2 (including the solids at the surface level, suction stopped before drying)<br>Rinsed w/ MeOH x2<br>Folded, wrapped by another filter paper, clipped, stored in MeOH<br>scCO2 (minimal MeOH, CO2-in delay 15 min, exchange speed 4, 20 cycles)<br>RH 37%<br>-&gt; Weight, XRD (Kapton films, Cu, Dinnebier), SEM (carbon tape, Ir coating 6 nm from 30\u00b0, Merlin), IR</p><p><strong>Digestion 1H NMR<br></strong><span style=\"text-decoration: underline;\">1.5 mL vial</span><br>Solids 0.5\u20131 mg<br>DMSO-d6 440 \u00b5L<br>DCl/D2O(35% w/w) 110 \u00b5L<br>Sonicated &amp; manually stirred<br>Sonicated 15 min (RT)<br>2 d<br><span style=\"text-decoration: underline;\">NMR tube</span><br>-&gt; NMR</p><p><strong>PXRD check</strong><br>Kapton film sample -&gt; XRD (Co, small-hole or large-hole holder, Lotsch)</p><p><strong>Sorptometry</strong><br>In GB: 3.6 mg (KE254) &amp; 1.6 mg (KE258) transfered to a sorptometry tube, capped with a silicone septum and parafilm<br>Outside (RH 49%): quickly weighed, outgassed</p>",
      "observationText": "<p><strong>Conclusions<br></strong>KE229 is a better condition for 1 \u00b5m single crystals. TPA amount should not be increased.<br>CHCl3 rinse is not necessary.<br>The loss of PNP anion is not because of HCl in CHCl3.</p><p><strong>Discussion</strong><br>Compared to KE229 (TPA 2.0 eq, CHCl3):<br>trace COF in PXRD, SEM.<br>-&gt; TPA amount was too much.<br>Similar yield.<br>-&gt; Increasing TPA amount does not help getting higher yield. COF formed just instead of MOF.<br>Less PNP in DNMR<br>-&gt; Loss of PNP is not because of HCl in CHCl3.<br>Similar DNMR<br>-&gt; CHCl3 is not necessary to remove solvent molecules.</p><p>XRD at Dinnebier's Cu diffractometer vs Lotsch's Co diffractometer (large-hole)<br>Larger Kapton background<br>-&gt; The beam size of Dinnebier's Cu diffractometer is larger than the size of our sample press.<br>S/N ratio not so different</p><p>XRD with large-hole sample holder vs small-hole sample holder at Lotsch's Co diffractometer<br>No difference in Kapton background<br>-&gt; The beam size of Lotsch's Co diffractometer is smaller than the hole of the small-hole sample holder.</p><p><strong>Appearance</strong><br>Before FPT: dark red soln.<br>After FPT: dark red soln., few solids<br>After RT: dark red susp., solids at the bottom<br>Filtrate: brown susp.<br>Filtration: slow. Some solids climbed up the filter paper.<br>Filter paper: some solids stuck<br>Solids: dark purple solids</p><p>NMR: red soln.</p><p>\u00a0</p>",
      "reactionStartedWhen": "2023-06-09 00:00:00.000",
      "duration": "64",
      "temperature": "120",
      "reactionComponents": [
        {
          "smiles": "[Co++++].COc1ccc(cc1)C(Nc1=cc=c(c=c1)C1=C2C=CC(=N2)=[C-](=c2c=cc(=cc2)=NC(c2ccccc2)(c2ccc(OC)cc2)c2ccc(OC)cc2)c2=cc=c([N-]2)C(=c2c=cc(=cc2)=NC(c2ccccc2)(c2ccc(OC)cc2)c2ccc(OC)cc2)=C2C=CC(=N2)[C-](=c2c=cc(=cc2)=NC(c2ccccc2)(c2ccc(OC)cc2)c2ccc(OC)cc2)c2=cc=c1[N-]2)(c1ccccc1)c1ccc(OC)cc1",
          "smilesStereo": "[Co++++].COc1ccc(cc1)C(Nc1=cc=c(c=c1)C1=C2C=CC(=N2)=[C-](=c2c=cc(=cc2)=NC(c2ccccc2)(c2ccc(OC)cc2)c2ccc(OC)cc2)c2=cc=c([N-]2)C(=c2c=cc(=cc2)=NC(c2ccccc2)(c2ccc(OC)cc2)c2ccc(OC)cc2)=C2C=CC(=N2)[C-](=c2c=cc(=cc2)=NC(c2ccccc2)(c2ccc(OC)cc2)c2ccc(OC)cc2)c2=cc=c1[N-]2)(c1ccccc1)c1ccc(OC)cc1",
          "inchi": "InChI=1S/C128H104N8O8.Co/c1-137-105-61-37-93(38-62-105)125(89-21-13-9-14-22-89,94-39-63-106(138-2)64-40-94)133-101-53-29-85(30-54-101)121-113-77-79-115(129-113)122(86-31-55-102(56-32-86)134-126(90-23-15-10-16-24-90,95-41-65-107(139-3)66-42-95)96-43-67-108(140-4)68-44-96)117-81-83-119(131-117)124(88-35-59-104(60-36-88)136-128(92-27-19-12-20-28-92,99-49-73-111(143-7)74-50-99)100-51-75-112(144-8)76-52-100)120-84-82-118(132-120)123(116-80-78-114(121)130-116)87-33-57-103(58-34-87)135-127(91-25-17-11-18-26-91,97-45-69-109(141-5)70-46-97)98-47-71-110(142-6)72-48-98;/h9-84,133-136H,1-8H3;/q-2;+2/b121-113-,121-114-,122-115-,122-117-,123-116-,123-118-,124-119-,124-120-;",
          "inchiKey": "DKCTVPOKVWVNSD-VJTJUBGWSA-N",
          "empFormula": "C128H104CoN8O8",
          "mw": 1941.2160799999972,
          "moleculeName": "Co(tdpp)",
          "density20": 1.27,
          "concentration": 0.93,
          "concentrationUnit": "%",
          "rxnRole": "reactant",
          "mass": 0.027761477273118236,
          "massUnit": "g",
          "volume": 0.021859430923715145,
          "volumeUnit": "\u00b5l",
          "amount": 1.33e-05,
          "amountUnit": "\u00b5mol",
          "labNotebookEntryAndRole": "KE-254-A"
        },
        {
          "smiles": "O=Cc1ccc(C=O)cc1",
          "smilesStereo": "O=Cc1ccc(C=O)cc1",
          "inchi": "InChI=1S/C8H6O2/c9-5-7-1-2-8(6-10)4-3-7/h1-6H",
          "inchiKey": "KUCOHFSKRZZVRO-UHFFFAOYSA-N",
          "empFormula": "C8H6O2",
          "mw": 134.13,
          "moleculeName": "Terephthalaldehyde",
          "density20": 1.06,
          "concentrationUnit": "%",
          "rxnRole": "reactant",
          "mass": 0.00451,
          "massUnit": "g",
          "volume": 0.004254716981132075,
          "volumeUnit": "\u00b5l",
          "amount": 3.36240960262432e-05,
          "amountUnit": "\u00b5mol",
          "labNotebookEntryAndRole": "KE-254-B"
        },
        {
          "smiles": "O",
          "smilesStereo": "O",
          "inchi": "InChI=1S/H2O/h1H2",
          "inchiKey": "XLYOFNOQVPJJNP-UHFFFAOYSA-N",
          "empFormula": "H2O",
          "mw": 18.02,
          "moleculeName": "Water",
          "density20": 1.0,
          "concentrationUnit": "%",
          "rxnRole": "catalyst",
          "mass": 0.02156994,
          "massUnit": "g",
          "volume": 0.02156994,
          "volumeUnit": "\u00b5l",
          "amount": 0.001197,
          "amountUnit": "\u00b5mol",
          "labNotebookEntryAndRole": "KE-254-R1"
        },
        {
          "smiles": "Oc1ccc(cc1)N(=O)=O",
          "smilesStereo": "Oc1ccc(cc1)N(=O)=O",
          "inchi": "InChI=1S/C6H5NO3/c8-6-3-1-5(2-4-6)7(9)10/h1-4,8H",
          "inchiKey": "BTJIUGUIPKRLHP-UHFFFAOYSA-N",
          "empFormula": "C6H5NO3",
          "mw": 139.1106,
          "moleculeName": "4-Nitrophenol",
          "density20": 1.27,
          "concentrationUnit": "%",
          "rxnRole": "acid",
          "mass": 0.1110102588,
          "massUnit": "g",
          "volume": 0.08740965259842519,
          "volumeUnit": "\u00b5l",
          "amount": 0.000798,
          "amountUnit": "\u00b5mol",
          "labNotebookEntryAndRole": "KE-254-R2"
        },
        {
          "smiles": "O=N(=O)c1cccc(N(=O)=O)c1",
          "smilesStereo": "O=N(=O)c1cccc(N(=O)=O)c1",
          "inchi": "InChI=1S/C6H4N2O4/c9-7(10)5-2-1-3-6(4-5)8(11)12/h1-4H",
          "inchiKey": "WDCYWAQPCXBPJA-UHFFFAOYSA-N",
          "empFormula": "C6H4N2O4",
          "mw": 168.107,
          "moleculeName": "m-DNB",
          "density20": 1.575,
          "concentration": 0.97,
          "concentrationUnit": "%",
          "rxnRole": "solvent",
          "mass": 0.07686,
          "volume": 0.048799999999999996,
          "volumeUnit": "\u00b5l",
          "amount": 0.00044349253749100274,
          "labNotebookEntryAndRole": "KE-254-S1",
          "massUnit": "g"
        },
        {
          "smiles": "O=N(=O)c1ccccc1",
          "smilesStereo": "O=N(=O)c1ccccc1",
          "inchi": "InChI=1S/C6H5NO2/c8-7(9)6-4-2-1-3-5-6/h1-5H",
          "inchiKey": "LQNUZADURLCDLV-UHFFFAOYSA-N",
          "empFormula": "C6H5NO2",
          "mw": 123.11,
          "moleculeName": "PhNO2",
          "density20": 1.2,
          "concentrationUnit": "%",
          "rxnRole": "solvent",
          "mass": 0.186,
          "massUnit": "g",
          "volume": 0.155,
          "volumeUnit": "\u00b5l",
          "amount": 0.0015108439606855658,
          "amountUnit": "mmol",
          "labNotebookEntryAndRole": "KE-254-S2"
        },
        {
          "smiles": "[*]",
          "smilesStereo": "[*]",
          "inchi": "InChI=1S/C4H8O2/c1-2-6-4-3-5-1/h1-4H2",
          "inchiKey": "",
          "empFormula": "C4H8O2",
          "mw": 88.11,
          "moleculeName": "DO",
          "density20": 1.03,
          "concentration": 0.995,
          "concentrationUnit": "%",
          "rxnRole": "solvent",
          "mass": 0.47689000000000004,
          "massUnit": "g",
          "volume": 0.463,
          "volumeUnit": "\u00b5l",
          "amount": 0.005385376801725117,
          "amountUnit": "mmol",
          "labNotebookEntryAndRole": "KE-254-S3"
        },
        {
          "smiles": "[OH-].[Co+++].[CH++]c1ccc(cc1)C=Nc1ccc(cc1)C1C2:CC=C(N2)=C(c2=cc=c(N)c=c2)c2cc=c([N-]2)=[C--](c2=cc=c(N)c=c2)C2C=CC(N2)=C(c2=cc=c(N)c=c2)c2cc=c1[N-]2",
          "smilesStereo": "[OH-].[Co+++].[CH++]c1ccc(cc1)C=Nc1ccc(cc1)C1C2:CC=C(N2)=C(c2=cc=c(N)c=c2)c2cc=c([N-]2)=[C--](c2=cc=c(N)c=c2)C2C=CC(N2)=C(c2=cc=c(N)c=c2)c2cc=c1[N-]2",
          "inchi": "InChI=1S/C52H34N8.Co.H2O/c1-31-2-4-32(5-3-31)30-56-40-20-12-36(13-21-40)52-47-28-26-45(59-47)50(34-8-16-38(54)17-9-34)43-24-22-41(57-43)49(33-6-14-37(53)15-7-33)42-23-25-44(58-42)51(46-27-29-48(52)60-46)35-10-18-39(55)19-11-35;;/h1-30H,53-54H2;;1H2/q-2;+3;/p-1/b49-41-,49-42-,50-43-,50-45-,51-44-,51-46-,52-47-,52-48-,56-30+;;",
          "inchiKey": "QRKQJCFRXMZVKK-SMFFKXJUSA-M",
          "empFormula": "C52H35CoN8O",
          "mw": 846.83642,
          "moleculeName": "Co(tapp)-TPA-RMOF\u00b7OH",
          "concentration": 0.975,
          "concentrationUnit": "%",
          "rxnRole": "product",
          "mass": 0.006110000000000001,
          "massUnit": "g",
          "amount": 1.33e-05,
          "amountUnit": "\u00b5mol",
          "labNotebookEntryAndRole": "KE-254-1"
        }
      ],
      "durationUnit": "h",
      "temperatureUnit": "C",
      "vessel": "Schlenk bomb",
      "degassing": "Ar",
      "rinse": [
        "dmf",
        "meoh"
      ],
      "wash_solid": "scCO2"
    },
    {
      "@id": 3876,
      "creator": "endo",
      "nrInLabJournal": 258,
      "realizationText": "<p><strong>Reaction<br></strong><span style=\"text-decoration: underline;\">8 mL Schlenk bomb</span><br>Co(tdpp), sonicated<br>DNB/(PhNO2/DO 1:1 v/v) (dried over MS4A)<strong> </strong>133 \u00b5L<br>PhNO2 133 \u00b5L<strong><br></strong>TPA/DO 400 \u00b5L<br>H2O<br>Manually stirred, sonicated<br>Frozen (liq. N2, gradually)<br>PNP<br>PT, FPT x2 (&lt; 1e-2 mbar)<br>Manual stirred, sonicated<br>150 \u00b0C (preheated oven)<br>RT (on bench), (5 min, tighten)x3</p><p><strong>Purification</strong><span style=\"text-decoration: underline;\"><br>Filter paper (90 mm, 15A), glass funnel, rubber adaptor, suction flask (60 mbar)<br></span>Transferred w/ DMF &amp; pipet &amp; spatula x2 (including the solids at the surface level, suction stopped before drying)<br>Rinsed w/ MeOH x2<br>Folded, wrapped by another filter paper, clipped, stored in MeOH<br>scCO2 (No additional MeOH, 30 cycles)<br>RH &lt;40%<br>-&gt; Weight, XRD (\u00f8? mm disc, Kapton, Co), SEM (carbon tape, Ir coating 6 nm from 30\u00b0, Merlin), IR</p><p><strong>Digestion 1H NMR<br></strong>1.5 mL vial<br>Solids 0.5\u20131 mg<br>o/n<br>DMSO-d6 440 \u00b5L<br>DCl/D2O(35% w/w) 110 \u00b5L<br>Sonicated &amp; manually stirred<br>Sonicated 15 min (RT)<br>o/w<br>NMR tube<br>-&gt; NMR</p>",
      "observationText": "<p><strong>Conclusions<br></strong>Crystal growth for SCXRD requires 6 days, H2O 170 eq, 120 \u00b0C or other modulators or concentrations for Ostwald ripening.</p><p><strong>Discussion</strong><br>Compared to KE232 (more H2O, less PNP, no DNB, lower temperature, longer time):<br>No COF in PXRD &amp; SEM, less TPA in DNMR<br>-&gt; DNB, PNP, and possibly high temperature preferred formation of the hybrid.<br>Smaller crystal size in SEM<br>-&gt; Either<br>(1) Lower amount of H2O hindered Ostwald ripening.<br>(2) Shorter reaction time hindered Ostwald ripening.<br>(3) Higher temperature caused the evaporation of H2O and thus hindered Ostwald ripening.<br>-&gt; Higher concentration of PNP and higher temperature did not drastically promote Ostwald ripening.<br>Smaller yield<br>-&gt; Due to suppressed kinetic formation of COF.</p><p>Compared to KE254 (different reaction conditions, x20 scCO2 with additional MeOH)<br>Less MeOH (0.09 vs 0.59) in DNMR<br>-&gt; Either<br>(1) More cycles and less initial MeOH facilitated exchange with scCO2. The counterion after scCO2 is always OH-. Previous observations of MeO in DNMR comes from solvent MeOH.<br>(2) o/n storage in a vial caused escape of MeOH vapor. The counterion after scCO2 can be OH- or MeO-.</p><p><strong>Appearance</strong><br>Before FPT: dark<span class=\"Apple-converted-space\"> red soln.</span></p><p>After FPT: dark red soln., few solids</p><p>After RT: dark red soln., solids on the immersed wall, hard solids at the bottom</p><p>Filtrate:<span class=\"Apple-converted-space\"> dark red soln.</span></p><p>Solids: dark\u00a0violet solids, films, small particles stuck on the filter paper</p><p>NMR: dark red\u00a0susp.?</p>",
      "reactionStartedWhen": "2023-07-03 00:00:00.000",
      "duration": "71",
      "temperature": "150",
      "reactionComponents": [
        {
          "smiles": "[Co++++].COc1ccc(cc1)C(Nc1=cc=c(c=c1)C1=C2C=CC(=N2)=[C-](=c2c=cc(=cc2)=NC(c2ccccc2)(c2ccc(OC)cc2)c2ccc(OC)cc2)c2=cc=c([N-]2)C(=c2c=cc(=cc2)=NC(c2ccccc2)(c2ccc(OC)cc2)c2ccc(OC)cc2)=C2C=CC(=N2)[C-](=c2c=cc(=cc2)=NC(c2ccccc2)(c2ccc(OC)cc2)c2ccc(OC)cc2)c2=cc=c1[N-]2)(c1ccccc1)c1ccc(OC)cc1",
          "smilesStereo": "[Co++++].COc1ccc(cc1)C(Nc1=cc=c(c=c1)C1=C2C=CC(=N2)=[C-](=c2c=cc(=cc2)=NC(c2ccccc2)(c2ccc(OC)cc2)c2ccc(OC)cc2)c2=cc=c([N-]2)C(=c2c=cc(=cc2)=NC(c2ccccc2)(c2ccc(OC)cc2)c2ccc(OC)cc2)=C2C=CC(=N2)[C-](=c2c=cc(=cc2)=NC(c2ccccc2)(c2ccc(OC)cc2)c2ccc(OC)cc2)c2=cc=c1[N-]2)(c1ccccc1)c1ccc(OC)cc1",
          "inchi": "InChI=1S/C128H104N8O8.Co/c1-137-105-61-37-93(38-62-105)125(89-21-13-9-14-22-89,94-39-63-106(138-2)64-40-94)133-101-53-29-85(30-54-101)121-113-77-79-115(129-113)122(86-31-55-102(56-32-86)134-126(90-23-15-10-16-24-90,95-41-65-107(139-3)66-42-95)96-43-67-108(140-4)68-44-96)117-81-83-119(131-117)124(88-35-59-104(60-36-88)136-128(92-27-19-12-20-28-92,99-49-73-111(143-7)74-50-99)100-51-75-112(144-8)76-52-100)120-84-82-118(132-120)123(116-80-78-114(121)130-116)87-33-57-103(58-34-87)135-127(91-25-17-11-18-26-91,97-45-69-109(141-5)70-46-97)98-47-71-110(142-6)72-48-98;/h9-84,133-136H,1-8H3;/q-2;+2/b121-113-,121-114-,122-115-,122-117-,123-116-,123-118-,124-119-,124-120-;",
          "inchiKey": "DKCTVPOKVWVNSD-VJTJUBGWSA-N",
          "empFormula": "C128H104CoN8O8",
          "mw": 1941.2160799999972,
          "moleculeName": "Co(tdpp)",
          "density20": 1.27,
          "concentration": 0.93,
          "concentrationUnit": "%",
          "rxnRole": "reactant",
          "mass": 0.027761477273118236,
          "massUnit": "g",
          "volume": 0.021859430923715145,
          "volumeUnit": "\u00b5l",
          "amount": 1.33e-05,
          "amountUnit": "\u00b5mol",
          "labNotebookEntryAndRole": "KE-258-A"
        },
        {
          "smiles": "O=Cc1ccc(C=O)cc1",
          "smilesStereo": "O=Cc1ccc(C=O)cc1",
          "inchi": "InChI=1S/C8H6O2/c9-5-7-1-2-8(6-10)4-3-7/h1-6H",
          "inchiKey": "KUCOHFSKRZZVRO-UHFFFAOYSA-N",
          "empFormula": "C8H6O2",
          "mw": 134.13,
          "moleculeName": "Terephthalaldehyde",
          "density20": 1.06,
          "concentrationUnit": "%",
          "rxnRole": "reactant",
          "mass": 0.0035678579999999997,
          "massUnit": "g",
          "volume": 0.0033659037735849053,
          "volumeUnit": "\u00b5l",
          "amount": 2.66e-05,
          "amountUnit": "\u00b5mol",
          "labNotebookEntryAndRole": "KE-258-B"
        },
        {
          "smiles": "O",
          "smilesStereo": "O",
          "inchi": "InChI=1S/H2O/h1H2",
          "inchiKey": "XLYOFNOQVPJJNP-UHFFFAOYSA-N",
          "empFormula": "H2O",
          "mw": 18.02,
          "moleculeName": "Water",
          "density20": 1.0,
          "concentrationUnit": "%",
          "rxnRole": "catalyst",
          "mass": 0.03235491,
          "massUnit": "g",
          "volume": 0.03235491,
          "volumeUnit": "\u00b5l",
          "amount": 0.0017955,
          "amountUnit": "\u00b5mol",
          "labNotebookEntryAndRole": "KE-258-R1"
        },
        {
          "smiles": "Oc1ccc(cc1)N(=O)=O",
          "smilesStereo": "Oc1ccc(cc1)N(=O)=O",
          "inchi": "InChI=1S/C6H5NO3/c8-6-3-1-5(2-4-6)7(9)10/h1-4,8H",
          "inchiKey": "BTJIUGUIPKRLHP-UHFFFAOYSA-N",
          "empFormula": "C6H5NO3",
          "mw": 139.1106,
          "moleculeName": "4-Nitrophenol",
          "density20": 1.27,
          "concentrationUnit": "%",
          "rxnRole": "acid",
          "mass": 0.112,
          "massUnit": "g",
          "volume": 0.08818897637795275,
          "volumeUnit": "\u00b5l",
          "amount": 0.0008051147791757063,
          "amountUnit": "\u00b5mol",
          "labNotebookEntryAndRole": "KE-258-R2"
        },
        {
          "smiles": "O=N(=O)c1cccc(N(=O)=O)c1",
          "smilesStereo": "O=N(=O)c1cccc(N(=O)=O)c1",
          "inchi": "InChI=1S/C6H4N2O4/c9-7(10)5-2-1-3-6(4-5)8(11)12/h1-4H",
          "inchiKey": "WDCYWAQPCXBPJA-UHFFFAOYSA-N",
          "empFormula": "C6H4N2O4",
          "mw": 168.107,
          "moleculeName": "m-DNB",
          "density20": 1.575,
          "concentration": 0.97,
          "concentrationUnit": "%",
          "rxnRole": "solvent",
          "mass": 0.07686,
          "volume": 0.048799999999999996,
          "volumeUnit": "\u00b5l",
          "amount": 0.00044349253749100274,
          "labNotebookEntryAndRole": "KE-258-S1",
          "massUnit": "g"
        },
        {
          "smiles": "[*]",
          "smilesStereo": "[*]",
          "inchi": "InChI=1S/C4H8O2/c1-2-6-4-3-5-1/h1-4H2",
          "inchiKey": "",
          "empFormula": "C4H8O2",
          "mw": 88.11,
          "moleculeName": "DO",
          "density20": 1.03,
          "concentration": 0.995,
          "concentrationUnit": "%",
          "rxnRole": "solvent",
          "mass": 0.47689000000000004,
          "massUnit": "g",
          "volume": 0.463,
          "volumeUnit": "\u00b5l",
          "amount": 0.005385376801725117,
          "amountUnit": "mmol",
          "labNotebookEntryAndRole": "KE-258-S2"
        },
        {
          "smiles": "O=N(=O)c1ccccc1",
          "smilesStereo": "O=N(=O)c1ccccc1",
          "inchi": "InChI=1S/C6H5NO2/c8-7(9)6-4-2-1-3-5-6/h1-5H",
          "inchiKey": "LQNUZADURLCDLV-UHFFFAOYSA-N",
          "empFormula": "C6H5NO2",
          "mw": 123.11,
          "moleculeName": "PhNO2",
          "density20": 1.2,
          "concentrationUnit": "%",
          "rxnRole": "solvent",
          "mass": 0.186,
          "massUnit": "g",
          "volume": 0.155,
          "volumeUnit": "\u00b5l",
          "amount": 0.0015108439606855658,
          "amountUnit": "mmol",
          "labNotebookEntryAndRole": "KE-258-S3"
        },
        {
          "smiles": "[OH-].[Co+++].[CH++]c1ccc(cc1)C=Nc1ccc(cc1)C1C2:CC=C(N2)=C(c2=cc=c(N)c=c2)c2cc=c([N-]2)=[C--](c2=cc=c(N)c=c2)C2C=CC(N2)=C(c2=cc=c(N)c=c2)c2cc=c1[N-]2",
          "smilesStereo": "[OH-].[Co+++].[CH++]c1ccc(cc1)C=Nc1ccc(cc1)C1C2:CC=C(N2)=C(c2=cc=c(N)c=c2)c2cc=c([N-]2)=[C--](c2=cc=c(N)c=c2)C2C=CC(N2)=C(c2=cc=c(N)c=c2)c2cc=c1[N-]2",
          "inchi": "InChI=1S/C52H34N8.Co.H2O/c1-31-2-4-32(5-3-31)30-56-40-20-12-36(13-21-40)52-47-28-26-45(59-47)50(34-8-16-38(54)17-9-34)43-24-22-41(57-43)49(33-6-14-37(53)15-7-33)42-23-25-44(58-42)51(46-27-29-48(52)60-46)35-10-18-39(55)19-11-35;;/h1-30H,53-54H2;;1H2/q-2;+3;/p-1/b49-41-,49-42-,50-43-,50-45-,51-44-,51-46-,52-47-,52-48-,56-30+;;",
          "inchiKey": "QRKQJCFRXMZVKK-SMFFKXJUSA-M",
          "empFormula": "C52H35CoN8O",
          "mw": 846.83642,
          "moleculeName": "Co(tapp)-TPA-CHF\u00b7OH",
          "concentration": 1.024,
          "concentrationUnit": "%",
          "rxnRole": "product",
          "mass": 0.0034100000000000003,
          "massUnit": "g",
          "amount": 1.33e-05,
          "amountUnit": "\u00b5mol",
          "labNotebookEntryAndRole": "KE-258-1"
        }
      ],
      "durationUnit": "h",
      "temperatureUnit": "C",
      "vessel": "Schlenk bomb",
      "degassing": "Ar",
      "rinse": [
        "dmf",
        "meoh"
      ],
      "wash_solid": "scCO2"
    },
    {
      "@id": 3897,
      "creator": "endo",
      "nrInLabJournal": 259,
      "realizationText": "<p><strong>Reaction<br></strong><span style=\"text-decoration: underline;\">8 mL Schlenk bomb</span><br>Co(tdpp), <strong>DMTA</strong>, sonicated<br>DNB/(PhNO2/DO 1:1 v/v) (dried over MS4A) 133 \u00b5L<br>PhNO2 133 \u00b5L<strong><br></strong>DO 400 \u00b5L<br>H2O<br><strong>100 \u00b0C, </strong>manually stirred, sonicated<br>Frozen (liq. N2, gradually)<br>PNP<br>PT, FPT x2 (&lt; 1e-2 mbar)<br>Manual stirred, sonicated<br>150 \u00b0C (preheated oven)<br>RT (on bench), (5 min, tighten)x3</p><p><strong>Purification</strong><span style=\"text-decoration: underline;\"><br></span>DMF 1 mL<span style=\"text-decoration: underline;\"><br>Filter paper (90 mm, 15A), glass funnel, rubber adaptor, suction flask (60 mbar)<br></span>Transferred w/ DMF &amp; pipet &amp; spatula x2 (including the solids at the surface level, suction stopped before drying)<br>Rinsed w/ MeOH x2<br>Folded, wrapped by another filter paper, clipped, stored in MeOH<br>scCO2 (No additional MeOH, 30 cycles)<br><span style=\"text-decoration: underline;\">20 mL vial, conventional sealing</span><br>RH &lt;40%<br>-&gt; Weight<br>-&gt; PXRD (\u00f8? mm disc, Kapton, Co)<br>-&gt; SEM (carbon tape, Ir coating 6 nm from 30\u00b0, Merlin)<br>-&gt; IR<br>-&gt; Digestion 1H NMR<strong> </strong>(Solids 0.5\u20131 mg,\u00a0o/n,\u00a0DMSO-d6 440 \u00b5L,\u00a0DCl/D2O(35% w/w) 110 \u00b5L,\u00a0Sonicated 15 min (RT),\u00a0o/w)</p><p>Stored in GB (Parafilm) for 13 months</p><p>-&gt; PXRD-2 (disc, Kapton, Cu)</p>",
