Repository: FAIRChemistry/mof-synthesis-data-modeling

# MOCOF-1

This folder contains the MOCOF-1 dataset: crystalline porous frameworks based on double extension of metal–organic and covalent organic linkages.
The original data is in the Sciformation ELN format, which has been cleaned and converted to MOFSY format.

## Extracting data from Sciformation ELN

TODO

## Converting to the MOFSY format

For the conversion to the MOFSY format, see the [data model folder README](../../fairsynthesis_data_model/).

File: data/MOCOF-1/generated/sciformation_eln_cleaned_with_llm.json (part 46 of 46)
{
      "realizationText": "<p><strong>Solution preparation<br></strong>30.8 mM Co(tdpp)/(PhNO<sub>2</sub>/DO 1:3 v/v): 20 mL screw vial, Co(tdpp) (~1.29 g/cm<sup>3</sup>, &gt;27.6 mg), PhNO<sub>2</sub>/DO (1:3 v/v, 15.7 \u00b5L/mg)<br>267 mM TPA/(PhNO<sub>2</sub>/DO 1:3 v/v): 6 mL screw vial, TPA (~0.95 g/cm<sup>3</sup>, &gt;3.93 mg), PhNO<sub>2</sub>/DO (1:3 v/v, 27.0 \u00b5L/mg)<br>PhNO<sub>2</sub>/DO (1:3 v/v): 20 mL glass vial with PTFE-sealing screw cap, PhNO<sub>2</sub>, DO (decanted from MS); necessary volume \u2715 1.1</p><p><strong>Reaction<br></strong><span style=\"text-decoration: underline;\">8 mL Schlenk bomb, Schlenk bomb holder, cruciform screwdriver, Dewer flask, liq. N<sub>2</sub></span><br>Co(tdpp)/PhNO<sub>2</sub>/DO 433 \u00b5L<br>TPA/PhNO<sub>2</sub>/DO 100 \u00b5L<br>PhNO<sub>2</sub>/DO 133 \u00b5L<br>H<sub>2</sub>O<br>Manually stirred &amp; sonicated<br>Frozen (liq. N<sub>2</sub>, gradually -&gt; 3 min)<br>BzOH<br>Pumped (&lt;10<sup>-2</sup> mbar, 1 min), thawed (water bath, 3 min), FPT x2<br>Heated (120 \u00b0C, preheated oven, 3 days)</p><p><strong>Workup<br></strong><span style=\"text-decoration: underline;\">Filter paper (90 mm, 15A, labeled), glass funnel, suction flask (60 mbar, barely open), 2 mL extra long plastic pipet, long metal spatula, paper clip, 150 mL beaker w/ MeOH, critical point dryer (EM CPD300, 67% filler, pre-saturated w/ MeOH vapor), cruciform screwdriver<br></span>(Cooled down, 5 min, tightened) x3<br>The top metal screw was loosened by one turn<strong><br></strong>DMF 1 mL, mixed w/ pipet<br>Filtered w/ pipet, spatula &amp; DMF (excluding the solids above the original liquid surface, suction stopped before drying up)\u00a0<br>Rinsed w/ MeOH<br>Folded, clipped, and stored in MeOH<br>scCO<sub>2</sub> (stir 100%, exchange speed 4, 30 cycles, 67% filling)<br>Vacuum (&gt;1 h, 10<sup>-1</sup> mbar to 10<sup>-2</sup> mbar): 2.5 h<br>RH 55%<br><span style=\"text-decoration: underline;\">20 mL glass screw vial (weighed), metal spatula, 2 mL plastic tube for PXRD, 1.5 mL glass vial with PTFE-sealing screw cap for NMR, \u00f81.2 cm carbon tape on Al stub for SEM</span><br>Crushed, mixed w/ spatula<br>-&gt; Mass<br>-&gt; PXRD (\u00f8 1.0 mm No.14 glass capillary, STADI P @6B11, Cu K\u03b1<sub>1</sub>, 1.5\u00b0 to 50\u00b0, continuous, 3 s/\u00b0)<br>-&gt; SEM (Carbon tape, Al stub. Sputter-coating: EM ACE600, Ir ~6 nm from 30\u00b0. Imaging: Zeiss Merlin, 1.5 kV, WD 4.5 mm, 100 pA)<br>-&gt;\u00a0<sup>1</sup>H digestion NMR (0.5\u20131 mg, DMSO-<em>d</em><sub>6</sub> 440 \u00b5L, DCl/D<sub>2</sub>O(35% <em>w</em>/<em>w</em>) 110 \u00b5L, sonicated 5 min, RT 4 days, WG-1000-7, JNM-ECZ400S/L1, 25 \u00b0C, 10 Hz, x_angle 45, x_prescans 2, scans 16, x_offset 8, width 18 ppm)<br>Into desiccator with silica gel</p>",
      "observationText": "<p><strong>Appearance</strong><br>Co(tdpp): brown-red solids<br>TPA: white solids<br>BzOH: white pellets<br>The mixture after sonication: dark red solution<br>After FPT: dark red solution<br>After heating: red solution + brown-red solids<br>Filtrate: red solution -&gt; colorless solution<br>After scCO<sub>2</sub>: filter paper was cold<br>After evacuation: dark red lightweight chunks<br>NMR:<span class=\"Apple-converted-space\"> dark red solution</span></p><p><span class=\"Apple-converted-space\">Sputter-coating: 6.25 nm</span></p><p><strong>Discussion</strong><br>Compared to KE-183 (same):<br>Few rhombic dodecahedra in SEM\u00a0-&gt; Trace amount of MOCOF-1 side product</p><p><strong>Conclusions<br></strong>Backup synthesis successful</p>",
      "reactionStartedWhen": "2024-09-02 00:00:00.000",
      "duration": "70",
      "temperature": "120",
      "reactionComponents": [
        {
          "smiles": "[Co++++].COc1ccc(cc1)C(Nc1=cc=c(c=c1)C1=C2C=CC(=N2)=[C-](=c2c=cc(=cc2)=NC(c2ccccc2)(c2ccc(OC)cc2)c2ccc(OC)cc2)c2=cc=c([N-]2)C(=c2c=cc(=cc2)=NC(c2ccccc2)(c2ccc(OC)cc2)c2ccc(OC)cc2)=C2C=CC(=N2)[C-](=c2c=cc(=cc2)=NC(c2ccccc2)(c2ccc(OC)cc2)c2ccc(OC)cc2)c2=cc=c1[N-]2)(c1ccccc1)c1ccc(OC)cc1",
          "smilesStereo": "[Co++++].COc1ccc(cc1)C(Nc1=cc=c(c=c1)C1=C2C=CC(=N2)=[C-](=c2c=cc(=cc2)=NC(c2ccccc2)(c2ccc(OC)cc2)c2ccc(OC)cc2)c2=cc=c([N-]2)C(=c2c=cc(=cc2)=NC(c2ccccc2)(c2ccc(OC)cc2)c2ccc(OC)cc2)=C2C=CC(=N2)[C-](=c2c=cc(=cc2)=NC(c2ccccc2)(c2ccc(OC)cc2)c2ccc(OC)cc2)c2=cc=c1[N-]2)(c1ccccc1)c1ccc(OC)cc1",
          "inchi": "InChI=1S/C128H104N8O8.Co/c1-137-105-61-37-93(38-62-105)125(89-21-13-9-14-22-89,94-39-63-106(138-2)64-40-94)133-101-53-29-85(30-54-101)121-113-77-79-115(129-113)122(86-31-55-102(56-32-86)134-126(90-23-15-10-16-24-90,95-41-65-107(139-3)66-42-95)96-43-67-108(140-4)68-44-96)117-81-83-119(131-117)124(88-35-59-104(60-36-88)136-128(92-27-19-12-20-28-92,99-49-73-111(143-7)74-50-99)100-51-75-112(144-8)76-52-100)120-84-82-118(132-120)123(116-80-78-114(121)130-116)87-33-57-103(58-34-87)135-127(91-25-17-11-18-26-91,97-45-69-109(141-5)70-46-97)98-47-71-110(142-6)72-48-98;/h9-84,133-136H,1-8H3;/q-2;+2/b121-113-,121-114-,122-115-,122-117-,123-116-,123-118-,124-119-,124-120-;",
          "inchiKey": "DKCTVPOKVWVNSD-VJTJUBGWSA-N",
          "empFormula": "C128H104CoN8O8",
          "mw": 1941.2160799999972,
          "moleculeName": "Co(tdpp)",
          "concentration": 0.985,
          "concentrationUnit": "%",
          "rxnRole": "reactant",
          "mass": 0.026211344024365445,
          "massUnit": "g",
          "volumeUnit": "\u00b5l",
          "amount": 1.33e-05,
          "amountUnit": "\u00b5mol",
          "labNotebookEntryAndRole": "KE-328-A"
        },
        {
          "smiles": "O=Cc1ccc(C=O)cc1",
          "smilesStereo": "O=Cc1ccc(C=O)cc1",
          "inchi": "InChI=1S/C8H6O2/c9-5-7-1-2-8(6-10)4-3-7/h1-6H",
          "inchiKey": "KUCOHFSKRZZVRO-UHFFFAOYSA-N",
          "empFormula": "C8H6O2",
          "mw": 134.13,
          "moleculeName": "Terephthalaldehyde",
          "density20": 1.06,
          "concentrationUnit": "%",
          "rxnRole": "reactant",
          "mass": 0.0035678579999999997,
          "massUnit": "g",
          "volume": 0.0033659037735849053,
          "volumeUnit": "\u00b5l",
          "amount": 2.66e-05,
          "amountUnit": "\u00b5mol",
          "labNotebookEntryAndRole": "KE-328-B"
        },
        {
          "smiles": "O=C([O-])c1ccccc1.[H+]",
          "smilesStereo": "O=C([O-])c1ccccc1.[H+]",
          "inchi": "InChI=1S/C7H6O2/c8-7(9)6-4-2-1-3-5-6/h1-5H,(H,8,9)",
          "inchiKey": "WPYMKLBDIGXBTP-UHFFFAOYSA-N",
          "empFormula": "C7H6O2",
          "mw": 122.12,
          "moleculeName": "Benzoic acid",
          "concentrationUnit": "%",
          "rxnRole": "acid",
          "mass": 0.0522,
          "massUnit": "g",
          "volumeUnit": "\u00b5l",
          "amount": 0.0004274484113986243,
          "amountUnit": "\u00b5mol",
          "labNotebookEntryAndRole": "KE-328-R1"
        },
        {
          "smiles": "O",
          "smilesStereo": "O",
          "inchi": "InChI=1S/H2O/h1H2",
          "inchiKey": "XLYOFNOQVPJJNP-UHFFFAOYSA-N",
          "empFormula": "H2O",
          "mw": 18.02,
          "moleculeName": "Water",
          "density20": 1.0,
          "concentrationUnit": "%",
          "rxnRole": "catalyst",
          "mass": 0.01078497,
          "massUnit": "g",
          "volume": 0.01078497,
          "volumeUnit": "\u00b5l",
          "amount": 0.0005985,
          "amountUnit": "\u00b5mol",
          "labNotebookEntryAndRole": "KE-328-R2"
        },
        {
          "smiles": "O=N(=O)c1ccccc1",
          "smilesStereo": "O=N(=O)c1ccccc1",
          "inchi": "InChI=1S/C6H5NO2/c8-7(9)6-4-2-1-3-5-6/h1-5H",
          "inchiKey": "LQNUZADURLCDLV-UHFFFAOYSA-N",
          "empFormula": "C6H5NO2",
          "mw": 123.11,
          "moleculeName": "PhNO2",
          "density20": 1.2,
          "concentrationUnit": "%",
          "rxnRole": "solvent",
          "mass": 0.2004,
          "massUnit": "g",
          "volume": 0.167,
          "volumeUnit": "\u00b5l",
          "amount": 0.001627812525383803,
          "amountUnit": "mmol",
          "labNotebookEntryAndRole": "KE-328-S1"
        },
        {
          "smiles": "[*]",
          "smilesStereo": "[*]",
          "inchi": "InChI=1S/C4H8O2/c1-2-6-4-3-5-1/h1-4H2",
          "inchiKey": "",
          "empFormula": "C4H8O2",
          "mw": 88.11,
          "moleculeName": "DO",
          "density20": 1.03,
          "concentrationUnit": "%",
          "rxnRole": "solvent",
          "mass": 0.515,
          "massUnit": "g",
          "volume": 0.5,
          "volumeUnit": "\u00b5l",
          "amount": 0.005844966519123823,
          "amountUnit": "mmol",
          "labNotebookEntryAndRole": "KE-328-S2"
        },
        {
          "smiles": "[Co++++].[CH++]c1=cc=c(c=c1)C=Nc1=cc=c(c=c1)C1c2=cc=c([N-]2)=C(c2=cc=c(N)c=c2)C2:CC=C(N2)=[C-](c2=cc=c(N)c=c2)c2=cc=c([N-]2)=[C-----](c2=cc=c(N=Cc3=cc=c([CH++])c=c3)c=c2)C2=CC:C1N2",
          "smilesStereo": "[Co++++].[CH++]c1=cc=c(c=c1)C=Nc1=cc=c(c=c1)C1c2=cc=c([N-]2)=C(c2=cc=c(N)c=c2)C2:CC=C(N2)=[C-](c2=cc=c(N)c=c2)c2=cc=c([N-]2)=[C-----](c2=cc=c(N=Cc3=cc=c([CH++])c=c3)c=c2)C2=CC:C1N2",
          "inchi": "InChI=1S/C60H36N8.Co/c1-37-3-7-39(8-4-37)35-63-47-23-15-43(16-24-47)59-53-31-29-51(66-53)57(41-11-19-45(61)20-12-41)49-27-28-50(65-49)58(42-13-21-46(62)22-14-42)52-30-32-54(67-52)60(56-34-33-55(59)68-56)44-17-25-48(26-18-44)64-36-40-9-5-38(2)6-10-40;/h1-36H;/q-2;+2/b57-49-,57-51-,58-50-,58-52-,59-53-,59-55-,60-54-,60-56-,63-35+,64-36+;",
          "inchiKey": "CTUUKISLMBTPLU-YLMSCFOXSA-N",
          "empFormula": "C60H36CoN8",
          "mw": 927.93,
          "moleculeName": "COF-366-Co",
          "concentration": 1.0,
          "concentrationUnit": "%",
          "rxnRole": "product",
          "mass": 0.010320000000000001,
          "massUnit": "g",
          "amount": 1.33e-05,
          "amountUnit": "\u00b5mol",
          "labNotebookEntryAndRole": "KE-328-1"
        }
      ],
      "durationUnit": "h",
      "temperatureUnit": "C",
      "vessel": "Schlenk bomb",
      "degassing": "Ar",
      "rinse": [
        "dmf",
        "meoh"
      ],
      "wash_solid": "scCO2",
      "evaporate": true
    },
    {
      "@id": 4449,
      "creator": "endo",
      "nrInLabJournal": 339,
      "realizationText": "<p><strong>Solution preparation<br></strong>30.8 mM Co(tdpp)/(PhNO<sub>2</sub>/DO 1:3 v/v): 20 mL screw vial, Co(tdpp) (88.8%)\u00a0203 mg, PhNO<sub>2</sub>/DO (1:3 v/v) 2.86 mL (estimated total 3.04 mL)<br>267 mM TPA/(PhNO<sub>2</sub>/DO 1:3 v/v): 6 mL screw vial, TPA 28.5 mg, PhNO<sub>2</sub>/DO (1:3 v/v) 766 \u00b5L (estimated total 796 \u00b5L)<br>PhNO<sub>2</sub>/DO (1:3 v/v): 20 mL glass vial with PTFE-sealing screw cap, PhNO<sub>2</sub>, DO (decanted from MS); necessary volume \u2715 1.1</p><p><strong>Reaction<br></strong><span style=\"text-decoration: underline;\">8 mL Schlenk bomb x2, Schlenk bomb holder, cruciform screwdriver, Dewer flask, liq. N<sub>2</sub></span><br>Co(tdpp)/PhNO<sub>2</sub>/DO 716 \u00b5L each<br>TPA/PhNO<sub>2</sub>/DO 165 \u00b5L each<br>PhNO<sub>2</sub>/DO 220 \u00b5L each<br>#R1 (split to two)<br>The tube top wiped<br>Manually stirred &amp; sonicated<br>Frozen (liq. N<sub>2</sub>, gradually -&gt; 3 min)<br>#R2 (split to two, 84.5 mg + 82.1 mg)<br>Pumped (&lt;10<sup>-2</sup> mbar, 1 min), thawed (water bath, 3 min), FPT x2<br>Heated (120 \u00b0C, preheated oven, 3 days)</p><p><strong>Workup<br></strong><span style=\"text-decoration: underline;\">Filter paper (90 mm, 15A, labeled), glass funnel, suction flask (60 mbar, barely open), 2 mL extra long plastic pipet, long metal spatula, paper clip, 150 mL beaker w/ MeOH, cruciform screwdriver<br></span>(Cooled down, 5 min, tap tightened) x3<br>The top metal screw was loosened by one turn<strong><br></strong>DMF 1.5 mL each, mixed w/ pipet<br>Filtered w/ pipet, spatula &amp; DMF (excluding the solids above the original liquid surface, suction stopped before drying up)\u00a0<br>Rinsed w/ MeOH<br>Folded, clipped, and stored in MeOH<br>Dried w/ scCO<sub>2</sub> (EM CPD300. Pre-saturated w/ MeOH vapor. Settings: 15 \u00b0C -&gt; 40 \u00b0C. Program 6: stir 100%; auto; CO2 IN speed medium, filler 67%, delay 15 min; Exchange speed 4, 30 cycles; Gas OUT heat medium, speed medium. Together w/ KE-340)<br>Vacuum (1 h, 10<sup>-1</sup> mbar to 10<sup>-2</sup> mbar):<br>RH 28%<br><span style=\"text-decoration: underline;\">20 mL glass screw vial (weighed), metal spatula, 2 mL plastic tube for PXRD, 1.5 mL glass vial with PTFE-sealing screw cap for NMR, \u00f81.2 cm carbon tape on Al stub for SEM</span><br>Crushed, mixed w/ spatula<br>-&gt; Mass<br>-&gt; PXRD (\u00f8 1.0 mm No.14 glass capillary, STADI P @6B11, Cu K\u03b1<sub>1</sub>, 1.5\u00b0 to 50\u00b0, continuous, 3 s/\u00b0)<br>-&gt; SEM (Carbon tape, Al stub. Sputter-coating: EM ACE600, Ir ~6 nm from 30\u00b0. Imaging: Zeiss Merlin, 1.5 kV, WD 4.5 mm, 100 pA)<br>-&gt;\u00a0<sup>1</sup>H digestion NMR (0.5\u20131 mg, DMSO-<em>d</em><sub>6</sub> 480 \u00b5L, DCl/D<sub>2</sub>O(35% <em>w</em>/<em>w</em>) 120 \u00b5L, sonicated 5 min, RT 3 days, D400-5-8, JNM-ECZ400S/L1, 25 \u00b0C, 10 Hz, x_angle 45, x_prescans 2, scans 16, x_offset 8, width 18 ppm)</p><p>Sealed (evacuated 30 min -&gt; Ar, PTFE sealing pad, electrical tape, Al pouch)<br>Handed over to Andr\u00e9s</p>",
      "observationText": "<p><strong>Appearance</strong><br>Until after FPT: Dark red solution<br>After heating: Dark red-brown gel + a small amount of red solution<br>Filtrate: Brown-red solution<br>After scCO2: Brown-red spongy solids + some transparent films (Contaminated with PTFE from Schlenk bomb taps?)</p>",
      "reactionStartedWhen": "2025-02-25 15:28:53.000",
      "duration": "70",
      "temperature": "120",
      "reactionComponents": [
        {
          "smiles": "[Co++++].COc1ccc(cc1)C(Nc1=cc=c(c=c1)C1=C2C=CC(=N2)=[C-](=c2c=cc(=cc2)=NC(c2ccccc2)(c2ccc(OC)cc2)c2ccc(OC)cc2)c2=cc=c([N-]2)C(=c2c=cc(=cc2)=NC(c2ccccc2)(c2ccc(OC)cc2)c2ccc(OC)cc2)=C2C=CC(=N2)[C-](=c2c=cc(=cc2)=NC(c2ccccc2)(c2ccc(OC)cc2)c2ccc(OC)cc2)c2=cc=c1[N-]2)(c1ccccc1)c1ccc(OC)cc1",
          "smilesStereo": "[Co++++].COc1ccc(cc1)C(Nc1=cc=c(c=c1)C1=C2C=CC(=N2)=[C-](=c2c=cc(=cc2)=NC(c2ccccc2)(c2ccc(OC)cc2)c2ccc(OC)cc2)c2=cc=c([N-]2)C(=c2c=cc(=cc2)=NC(c2ccccc2)(c2ccc(OC)cc2)c2ccc(OC)cc2)=C2C=CC(=N2)[C-](=c2c=cc(=cc2)=NC(c2ccccc2)(c2ccc(OC)cc2)c2ccc(OC)cc2)c2=cc=c1[N-]2)(c1ccccc1)c1ccc(OC)cc1",
          "inchi": "InChI=1S/C128H104N8O8.Co/c1-137-105-61-37-93(38-62-105)125(89-21-13-9-14-22-89,94-39-63-106(138-2)64-40-94)133-101-53-29-85(30-54-101)121-113-77-79-115(129-113)122(86-31-55-102(56-32-86)134-126(90-23-15-10-16-24-90,95-41-65-107(139-3)66-42-95)96-43-67-108(140-4)68-44-96)117-81-83-119(131-117)124(88-35-59-104(60-36-88)136-128(92-27-19-12-20-28-92,99-49-73-111(143-7)74-50-99)100-51-75-112(144-8)76-52-100)120-84-82-118(132-120)123(116-80-78-114(121)130-116)87-33-57-103(58-34-87)135-127(91-25-17-11-18-26-91,97-45-69-109(141-5)70-46-97)98-47-71-110(142-6)72-48-98;/h9-84,133-136H,1-8H3;/q-2;+2/b121-113-,121-114-,122-115-,122-117-,123-116-,123-118-,124-119-,124-120-;",
          "inchiKey": "DKCTVPOKVWVNSD-VJTJUBGWSA-N",
          "empFormula": "C128H104CoN8O8",
          "mw": 1941.2160799999972,
          "moleculeName": "Co(tdpp)",
          "density20": 1.27,
          "concentration": 0.888,
          "concentrationUnit": "%",
          "rxnRole": "reactant",
          "mass": 0.09559999999999999,
          "massUnit": "g",
          "volume": 0.07527559055118109,
          "volumeUnit": "\u00b5l",
          "amount": 4.373176220547283e-05,
          "amountUnit": "\u00b5mol",
          "labNotebookEntryAndRole": "KE-339-A"
        },
        {
          "smiles": "O=Cc1ccc(C=O)cc1",
          "smilesStereo": "O=Cc1ccc(C=O)cc1",
          "inchi": "InChI=1S/C8H6O2/c9-5-7-1-2-8(6-10)4-3-7/h1-6H",
          "inchiKey": "KUCOHFSKRZZVRO-UHFFFAOYSA-N",
          "empFormula": "C8H6O2",
          "mw": 134.13,
          "moleculeName": "Terephthalaldehyde",
          "density20": 1.06,
          "concentrationUnit": "%",
          "rxnRole": "reactant",
          "mass": 0.011800000000000001,
          "massUnit": "g",
          "volume": 0.011132075471698115,
          "volumeUnit": "\u00b5l",
          "amount": 8.797435323939463e-05,
          "amountUnit": "\u00b5mol",
          "labNotebookEntryAndRole": "KE-339-B"
        },
        {
          "smiles": "O",
          "smilesStereo": "O",
          "inchi": "InChI=1S/H2O/h1H2",
          "inchiKey": "XLYOFNOQVPJJNP-UHFFFAOYSA-N",
          "empFormula": "H2O",
          "mw": 18.02,
          "moleculeName": "Water",
          "density20": 1.0,
          "concentrationUnit": "%",
          "rxnRole": "catalyst",
          "mass": 0.0371,
          "massUnit": "g",
          "volume": 0.0371,
          "volumeUnit": "\u00b5l",
          "amount": 0.002058823529411765,
          "amountUnit": "\u00b5mol",
          "labNotebookEntryAndRole": "KE-339-R1"
        },
        {
          "smiles": "O=C([O-])c1ccccc1.[H+]",
          "smilesStereo": "O=C([O-])c1ccccc1.[H+]",
          "inchi": "InChI=1S/C7H6O2/c8-7(9)6-4-2-1-3-5-6/h1-5H,(H,8,9)",
          "inchiKey": "WPYMKLBDIGXBTP-UHFFFAOYSA-N",
          "empFormula": "C7H6O2",
          "mw": 122.12,
          "moleculeName": "Benzoic acid",
          "density20": 1.321,
          "concentrationUnit": "%",
          "rxnRole": "acid",
          "mass": 0.167,
          "massUnit": "g",
          "volume": 0.1264193792581378,
          "volumeUnit": "\u00b5l",
          "amount": 0.0013675073698001966,
          "amountUnit": "\u00b5mol",
          "labNotebookEntryAndRole": "KE-339-R2"
        },
        {
          "smiles": "O=N(=O)c1ccccc1",
          "smilesStereo": "O=N(=O)c1ccccc1",
          "inchi": "InChI=1S/C6H5NO2/c8-7(9)6-4-2-1-3-5-6/h1-5H",
          "inchiKey": "LQNUZADURLCDLV-UHFFFAOYSA-N",
          "empFormula": "C6H5NO2",
          "mw": 123.11,
          "moleculeName": "PhNO2",
          "density20": 1.2,
          "concentrationUnit": "%",
          "rxnRole": "solvent",
          "mass": 0.6312,
          "massUnit": "g",
          "volume": 0.526,
          "volumeUnit": "\u00b5l",
          "amount": 0.005127122085939404,
          "amountUnit": "mmol",
          "labNotebookEntryAndRole": "KE-339-S1"
        },
        {
          "smiles": "[*]",
          "smilesStereo": "[*]",
          "inchi": "InChI=1S/C4H8O2/c1-2-6-4-3-5-1/h1-4H2",
          "inchiKey": "",
          "empFormula": "C4H8O2",
          "mw": 88.11,
          "moleculeName": "DO",
          "density20": 1.03,
          "concentrationUnit": "%",
          "rxnRole": "solvent",
          "mass": 1.62637,
          "massUnit": "g",
          "volume": 1.579,
          "volumeUnit": "\u00b5l",
          "amount": 0.018458404267393032,
          "amountUnit": "mmol",
          "labNotebookEntryAndRole": "KE-339-S2"
        },
        {
          "smiles": "[Co++++].[CH++]c1=cc=c(c=c1)C=Nc1=cc=c(c=c1)C1c2=cc=c([N-]2)=C(c2=cc=c(N)c=c2)C2:CC=C(N2)=[C-](c2=cc=c(N)c=c2)c2=cc=c([N-]2)=[C-----](c2=cc=c(N=Cc3=cc=c([CH++])c=c3)c=c2)C2=CC:C1N2",
          "smilesStereo": "[Co++++].[CH++]c1=cc=c(c=c1)C=Nc1=cc=c(c=c1)C1c2=cc=c([N-]2)=C(c2=cc=c(N)c=c2)C2:CC=C(N2)=[C-](c2=cc=c(N)c=c2)c2=cc=c([N-]2)=[C-----](c2=cc=c(N=Cc3=cc=c([CH++])c=c3)c=c2)C2=CC:C1N2",
          "inchi": "InChI=1S/C60H36N8.Co/c1-37-3-7-39(8-4-37)35-63-47-23-15-43(16-24-47)59-53-31-29-51(66-53)57(41-11-19-45(61)20-12-41)49-27-28-50(65-49)58(42-13-21-46(62)22-14-42)52-30-32-54(67-52)60(56-34-33-55(59)68-56)44-17-25-48(26-18-44)64-36-40-9-5-38(2)6-10-40;/h1-36H;/q-2;+2/b57-49-,57-51-,58-50-,58-52-,59-53-,59-55-,60-54-,60-56-,63-35+,64-36+;",
          "inchiKey": "CTUUKISLMBTPLU-YLMSCFOXSA-N",
          "empFormula": "C60H36CoN8",
          "mw": 927.93,
          "moleculeName": "COF-366-Co",
          "concentrationUnit": "%",
          "rxnRole": "product",
          "mass": 0.042409999999999996,
          "massUnit": "g",
          "amount": 4.37e-05,
          "amountUnit": "\u00b5mol",
          "labNotebookEntryAndRole": "KE-339-1"
        }
      ],
      "durationUnit": "h",
      "temperatureUnit": "C",
      "vessel": "Schlenk bomb",
      "degassing": "Ar",
      "rinse": [
        "dmf",
        "meoh"
      ],
      "wash_solid": "scCO2",
      "evaporate": true
    },
    {
      "@id": 4469,
      "creator": "endo",
      "nrInLabJournal": 340,
      "realizationText": "<p><strong>Solution preparation<br></strong>30.8 mM Co(tdpp)/(PhNO<sub>2</sub>/DO 1:3 v/v): 20 mL screw vial, Co(tdpp) (88.8%) 203 mg, PhNO<sub>2</sub>/DO (1:3 v/v) 2.86 mL (estimated total 3.04 mL)<br>267 mM TPA/(PhNO<sub>2</sub>/DO 1:3 v/v): 6 mL screw vial, TPA 28.5 mg, PhNO<sub>2</sub>/DO (1:3 v/v) 766 \u00b5L (estimated total 796 \u00b5L)<br>PhNO<sub>2</sub>/DO (1:3 v/v): 20 mL glass vial with PTFE-sealing screw cap, PhNO<sub>2</sub>, DO (decanted from MS); necessary volume \u2715 1.1</p><p><strong>Reaction<br></strong><span style=\"text-decoration: underline;\">8 mL Schlenk bomb, Schlenk bomb holder, cruciform screwdriver, Dewer flask, liq. N<sub>2</sub></span><br>Co(tdpp)/PhNO<sub>2</sub>/DO 1532 \u00b5L<br>TPA/PhNO<sub>2</sub>/DO 330 \u00b5L<br><em>m</em>-DNB/PhNO<sub>2</sub>/DO 440 \u00b5L<br>H2O 37.2 \u00b5L *mistake!<br>The tube top part was wiped<br>Manually stirred<br>Frozen (liq. N<sub>2</sub>, gradually -&gt; 3 min)<br>H2O 34.3 \u00b5L *To compensate the mistake<br>#R2<br>Pumped (&lt;10<sup>-2</sup> mbar, 1 min), thawed (water bath, 3 min), FPT x2<br>Manually stirred<br>Heated (120 \u00b0C, preheated oven, 3 days)</p><p><strong>Workup<br></strong><span style=\"text-decoration: underline;\">Filter paper (90 mm, 15A, labeled), glass funnel, suction flask (60 mbar, barely open), 2 mL extra long plastic pipet, long metal spatula, paper clip, 150 mL beaker w/ MeOH, cruciform screwdriver<br></span>(Cooled down, 5 min, tap tightened) x3<br>The top metal screw was loosened by one turn<strong><br></strong>DMF 4 mL, mixed w/ pipet<br>Filtered w/ pipet, spatula &amp; DMF (excluding the solids above the original liquid surface, suction stopped before drying up)\u00a0<br>Rinsed w/ MeOH<br>Folded, clipped, and stored in MeOH<br>Dried w/ scCO<sub>2</sub> (EM CPD300. Pre-saturated w/ MeOH vapor. Settings: 15 \u00b0C -&gt; 40 \u00b0C. Program 6: stir 100%; auto; CO2 IN speed medium, filler 67%, delay 15 min; Exchange speed 4, 30 cycles; Gas OUT heat medium, speed medium. Together w/ KE-339)<br>Vacuum (1 h, 10<sup>-1</sup> mbar to 10<sup>-2</sup> mbar):<br>RH 28%<br><span style=\"text-decoration: underline;\">20 mL glass screw vial (weighed), metal spatula, 2 mL plastic tube for PXRD, 1.5 mL glass vial with PTFE-sealing screw cap for NMR, \u00f81.2 cm carbon tape on Al stub for SEM</span><br>Crushed, mixed w/ spatula<br>-&gt; Mass<br>-&gt; PXRD (\u00f8 1.0 mm No.14 glass capillary, STADI P @6B11, Cu K\u03b1<sub>1</sub>, 1.5\u00b0 to 50\u00b0, continuous, 3 s/\u00b0)<br>-&gt; SEM (Carbon tape, Al stub. Sputter-coating: EM ACE600, Ir ~6 nm from 30\u00b0. Imaging: Zeiss Merlin, 1.5 kV, WD 4.5 mm, 100 pA)<br>-&gt;\u00a0<sup>1</sup>H digestion NMR (0.5\u20131 mg, DMSO-<em>d</em><sub>6</sub> 480 \u00b5L, DCl/D<sub>2</sub>O(35% <em>w</em>/<em>w</em>) 120 \u00b5L, sonicated 5 min, RT 3 days, D400-5-8, JNM-ECZ400S/L1, 25 \u00b0C, 10 Hz, x_angle 45, x_prescans 2, scans 16, x_offset 8, width 18 ppm)</p><p>Sealed (evacuated 30 min -&gt; Ar, PTFE sealing pad, electrical tape, Al pouch)<br>Handed over to Andr\u00e9s</p>",
      "observationText": "<p><strong>Appearance</strong><br>PhNO2/DO: Pale yellow solution<br>Co(tdpp)/PhNO2/DO: Dark red solution<br>TPA/PhNO2/DO: Pale yellow solution<br><em>m</em>-DNB/PhNO2/DO: Yellow solution<br>After water: Dark red solution<br>After acid and FPT: Dark red suspension<br>After heating: Dark purple/red-brown gel<br>Filtrate: Brown solution<br>After scCO2: Dark purple solids</p><p>Some loss of small particles by filter paper</p>",
      "reactionStartedWhen": "2025-02-25 15:28:24.000",
      "duration": "70",
      "temperature": "120",
      "reactionComponents": [
        {
          "smiles": "[Co++++].COc1ccc(cc1)C(Nc1=cc=c(c=c1)C1=C2C=CC(=N2)=[C-](=c2c=cc(=cc2)=NC(c2ccccc2)(c2ccc(OC)cc2)c2ccc(OC)cc2)c2=cc=c([N-]2)C(=c2c=cc(=cc2)=NC(c2ccccc2)(c2ccc(OC)cc2)c2ccc(OC)cc2)=C2C=CC(=N2)[C-](=c2c=cc(=cc2)=NC(c2ccccc2)(c2ccc(OC)cc2)c2ccc(OC)cc2)c2=cc=c1[N-]2)(c1ccccc1)c1ccc(OC)cc1",
          "smilesStereo": "[Co++++].COc1ccc(cc1)C(Nc1=cc=c(c=c1)C1=C2C=CC(=N2)=[C-](=c2c=cc(=cc2)=NC(c2ccccc2)(c2ccc(OC)cc2)c2ccc(OC)cc2)c2=cc=c([N-]2)C(=c2c=cc(=cc2)=NC(c2ccccc2)(c2ccc(OC)cc2)c2ccc(OC)cc2)=C2C=CC(=N2)[C-](=c2c=cc(=cc2)=NC(c2ccccc2)(c2ccc(OC)cc2)c2ccc(OC)cc2)c2=cc=c1[N-]2)(c1ccccc1)c1ccc(OC)cc1",
          "inchi": "InChI=1S/C128H104N8O8.Co/c1-137-105-61-37-93(38-62-105)125(89-21-13-9-14-22-89,94-39-63-106(138-2)64-40-94)133-101-53-29-85(30-54-101)121-113-77-79-115(129-113)122(86-31-55-102(56-32-86)134-126(90-23-15-10-16-24-90,95-41-65-107(139-3)66-42-95)96-43-67-108(140-4)68-44-96)117-81-83-119(131-117)124(88-35-59-104(60-36-88)136-128(92-27-19-12-20-28-92,99-49-73-111(143-7)74-50-99)100-51-75-112(144-8)76-52-100)120-84-82-118(132-120)123(116-80-78-114(121)130-116)87-33-57-103(58-34-87)135-127(91-25-17-11-18-26-91,97-45-69-109(141-5)70-46-97)98-47-71-110(142-6)72-48-98;/h9-84,133-136H,1-8H3;/q-2;+2/b121-113-,121-114-,122-115-,122-117-,123-116-,123-118-,124-119-,124-120-;",
          "inchiKey": "DKCTVPOKVWVNSD-VJTJUBGWSA-N",
          "empFormula": "C128H104CoN8O8",
          "mw": 1941.2160799999972,
          "moleculeName": "Co(tdpp)",
          "density20": 1.27,
          "concentration": 0.888,
          "concentrationUnit": "%",
          "rxnRole": "reactant",
          "mass": 0.09559999999999999,
          "massUnit": "g",
          "volume": 0.07527559055118109,
          "volumeUnit": "\u00b5l",
          "amount": 4.373176220547283e-05,
          "amountUnit": "\u00b5mol",
          "labNotebookEntryAndRole": "KE-340-A"
        },
        {
          "smiles": "O=Cc1ccc(C=O)cc1",
          "smilesStereo": "O=Cc1ccc(C=O)cc1",
          "inchi": "InChI=1S/C8H6O2/c9-5-7-1-2-8(6-10)4-3-7/h1-6H",
          "inchiKey": "KUCOHFSKRZZVRO-UHFFFAOYSA-N",
          "empFormula": "C8H6O2",
          "mw": 134.13,
          "moleculeName": "Terephthalaldehyde",
          "density20": 1.06,
          "concentrationUnit": "%",
          "rxnRole": "reactant",
          "mass": 0.011800000000000001,
          "massUnit": "g",
          "volume": 0.011132075471698115,
          "volumeUnit": "\u00b5l",
          "amount": 8.797435323939463e-05,
          "amountUnit": "\u00b5mol",
          "labNotebookEntryAndRole": "KE-340-B"
        },
        {
          "smiles": "O",
          "smilesStereo": "O",
          "inchi": "InChI=1S/H2O/h1H2",
          "inchiKey": "XLYOFNOQVPJJNP-UHFFFAOYSA-N",
          "empFormula": "H2O",
          "mw": 18.02,
          "moleculeName": "Water",
          "density20": 1.0,
          "concentrationUnit": "%",
          "rxnRole": "catalyst",
          "mass": 0.07150000000000001,
          "massUnit": "g",
          "volume": 0.07150000000000001,
          "volumeUnit": "\u00b5l",
          "amount": 0.003967813540510544,
          "amountUnit": "\u00b5mol",
          "labNotebookEntryAndRole": "KE-340-R1"
        },
        {
          "smiles": "O=N(=O)c1ccc(O)c(Cl)c1",
          "smilesStereo": "O=N(=O)c1ccc(O)c(Cl)c1",
          "inchi": "InChI=1S/C6H4ClNO3/c7-5-3-4(8(10)11)1-2-6(5)9/h1-3,9H",
          "inchiKey": "BOFRXDMCQRTGII-UHFFFAOYSA-N",
          "empFormula": "C6H4ClNO3",
          "mw": 173.554,
          "moleculeName": "2-Chloro-4-nitrophenol",
          "density20": 1.4914,
          "concentration": 0.97,
          "concentrationUnit": "%",
          "rxnRole": "acid",
          "mass": 0.47700000000000004,
          "massUnit": "g",
          "volume": 0.31983371328952664,
          "volumeUnit": "\u00b5l",
          "amount": 0.00266597139795107,
          "amountUnit": "\u00b5mol",
          "labNotebookEntryAndRole": "KE-340-R2"
        },
        {
          "smiles": "O=N(=O)c1cccc(N(=O)=O)c1",
          "smilesStereo": "O=N(=O)c1cccc(N(=O)=O)c1",
          "inchi": "InChI=1S/C6H4N2O4/c9-7(10)5-2-1-3-6(4-5)8(11)12/h1-4H",
          "inchiKey": "WDCYWAQPCXBPJA-UHFFFAOYSA-N",
          "empFormula": "C6H4N2O4",
          "mw": 168.107,
          "moleculeName": "m-DNB",
          "density20": 1.575,
          "concentration": 0.073,
          "concentrationUnit": "%",
          "rxnRole": "solvent",
          "mass": 0.24255,
          "massUnit": "g",
          "volume": 0.154,
          "volumeUnit": "\u00b5l",
          "amount": 0.00010532666694426762,
          "amountUnit": "mmol",
          "labNotebookEntryAndRole": "KE-340-S1"
        },
        {
          "smiles": "O=N(=O)c1ccccc1",
          "smilesStereo": "O=N(=O)c1ccccc1",
          "inchi": "InChI=1S/C6H5NO2/c8-7(9)6-4-2-1-3-5-6/h1-5H",
          "inchiKey": "LQNUZADURLCDLV-UHFFFAOYSA-N",
          "empFormula": "C6H5NO2",
          "mw": 123.11,
          "moleculeName": "PhNO2",
          "density20": 1.2,
          "concentrationUnit": "%",
          "rxnRole": "solvent",
          "mass": 0.5868,
          "massUnit": "g",
          "volume": 0.489,
          "volumeUnit": "\u00b5l",
          "amount": 0.0047664690114531715,
          "amountUnit": "mmol",
          "labNotebookEntryAndRole": "KE-340-S2"
        },
        {
          "smiles": "C1COCCO1",
          "smilesStereo": "C1COCCO1",
          "inchi": "InChI=1S/C4H8O2/c1-2-6-4-3-5-1/h1-4H2",
          "inchiKey": "RYHBNJHYFVUHQT-UHFFFAOYSA-N",
          "empFormula": "C4H8O2",
          "mw": 88.11,
          "moleculeName": "DO",
          "density20": 1.03,
          "concentrationUnit": "%",
          "rxnRole": "solvent",
          "mass": 1.5048300000000001,
          "massUnit": "g",
          "volume": 1.461,
          "volumeUnit": "\u00b5l",
          "amount": 0.01707899216887981,
          "amountUnit": "mmol",
          "labNotebookEntryAndRole": "KE-340-S3"
        },
        {
          "smiles": "[Co+++].[CH++]c1=cc=c(c=c1)C=Nc1=cc=c(c=c1)[C-]1=C2:CC=C(=N2)C(c2=cc=c(N)c=c2)=c2=cc=c(=[N-]2)[C--](c2=cc=c(N)c=c2)=C2=CC:C(=N2)C(c2=cc=c(N)c=c2)=c2=cc=c1=[N-]2",
          "smilesStereo": "[Co+++].[CH++]c1=cc=c(c=c1)C=Nc1=cc=c(c=c1)[C-]1=C2:CC=C(=N2)C(c2=cc=c(N)c=c2)=c2=cc=c(=[N-]2)[C--](c2=cc=c(N)c=c2)=C2=CC:C(=N2)C(c2=cc=c(N)c=c2)=c2=cc=c1=[N-]2",
          "inchi": "InChI=1S/C52H33N8.Co/c1-31-2-4-32(5-3-31)30-56-40-20-12-36(13-21-40)52-47-28-26-45(59-47)50(34-8-16-38(54)17-9-34)43-24-22-41(57-43)49(33-6-14-37(53)15-7-33)42-23-25-44(58-42)51(46-27-29-48(52)60-46)35-10-18-39(55)19-11-35;/h1-30,53H,54H2;/q-3;+3/b49-41-,49-42-,50-43-,50-45-,51-44-,51-46-,52-47-,52-48-,56-30+;",
          "inchiKey": "OLCHNHZAKIZIGC-NTCHEVRWSA-N",
          "empFormula": "C52H33CoN8",
          "mw": 828.82114,
          "moleculeName": "MOCOF-1",
          "concentrationUnit": "%",
          "rxnRole": "product",
          "mass": 0.04395,
          "massUnit": "g",
          "amount": 4.37e-05,
          "amountUnit": "\u00b5mol",
          "labNotebookEntryAndRole": "KE-340-1"
        }
      ],
      "durationUnit": "h",
      "temperatureUnit": "C",
      "vessel": "Schlenk bomb",
      "degassing": "Ar",
      "rinse": [
        "dmf",
        "meoh"
      ],
      "wash_solid": "scCO2",
      "evaporate": true
    }
  ]
}
