Repository: FAIRChemistry/mof-synthesis-data-modeling

# Data management and analysis of metal–organic framework synthesis using data models

## Overview
Preprint available at: https://chemrxiv.org/doi/full/10.26434/chemrxiv.10001842/v1
This project formats, validates, serializes, and analyzes the given MOF synthesis data using data models. It was developed to demonstrate the usefulness of data models for realizing FAIR data and software management in chemical synthesis projects. The data models and codes can be reused by those who are interested in developing or using such a workflow.

---

## Features
- Two example datasets of MOF synthesis
- Formatting synthesis and characterization data into a well-defined and interoperable structure with the data models
- Rigorous data validation using JSON schema
- Data serialization into known formats, XDL and MPIF
- Phase mole fraction analysis of PXRD data using reference patterns
- Phase yield calculation based on mole fractions and yields using molar masses
- Decision tree modeling of the main products and convex hull analysis of phase yields with synthesis parameters
- Modular scripts based on the data model APIs

---

# Clone the repository
git clone https://github.com/FAIRChemistry/FAIRSynthesis_MOF.git
cd FAIRSynthesis_MOF

## Usage

### Formatting, validation, and serialization into XDL
```bash
uv run scripts/format_and_serialize_all.py
```

### Serialization into MPIF
```bash
cd scripts/mofsy2mpif
uv run npm install
uv run npm start
cd ../..
```

### Phase mole fraction analysis of PXRD patterns
```bash
uv run marimo edit
```
1. Workspace > scripts > pxrd_analysis.mo.py
2. Run all slate cells (right bottom)

### Decision tree modeling
```bash
uv run scripts/generate_decision_trees.py
```

### Convex hull plotting
```bash
uv run marimo edit
```
1. Workspace > scripts > convex-hull.mo.py
2. Run all slate cells (right bottom)

---

# MOCOF-1

This folder contains the MOCOF-1 dataset: crystalline porous frameworks based on double extension of metal–organic and covalent organic linkages.
The original data is in the Sciformation ELN format, which has been cleaned and converted to MOFSY format.

## Extracting data from Sciformation ELN

TODO

## Converting to the MOFSY format

For the conversion to the MOFSY format, see the [data model folder README](../../fairsynthesis_data_model/).

File: data/MOCOF-1/generated/xdl_from_sciformation.xml (part 1 of 11)
<XDL>
  <Synthesis>
    <Hardware>
      <Component id="microwave vial"/>
    </Hardware>
    <Metadata description="KE-008"/>
    <Procedure>
      <Prep>
        <Add vessel="microwave vial" amount="11.43 micromole" reagent="KE-006"/>
        <Add vessel="microwave vial" amount="37.39 micromole" reagent="2,5-Dimethoxybenzene-1,4-dicarboxaldehyde"/>
        <Add vessel="microwave vial" amount="500.0 microlitre" reagent="nBuOH"/>
        <Add vessel="microwave vial" amount="500.0 microlitre" reagent="oDCB"/>
        <Add vessel="microwave vial" amount="716.07 micromole" reagent="CH3COOH"/>
        <Add vessel="microwave vial" amount="4550.5 micromole" reagent="H2O"/>
      </Prep>
      <Reaction>
        <HeatChill vessel="microwave vial" temp="120.0 celsius" time="72.0 hour"/>
      </Reaction>
      <Workup>
        <WashSolid vessel="microwave vial" solvent="acetone"/>
        <WashSolid vessel="microwave vial" solvent="DMF"/>
        <WashSolid vessel="microwave vial" solvent="CHCl3"/>
        <WashSolid vessel="microwave vial" solvent="MeOH"/>
        <Wait vessel="microwave vial" time="24.0 hour"/>
        <WashSolid vessel="microwave vial" solvent="scCO2"/>
      </Workup>
    </Procedure>
    <Reagents>
      <Reagent id="KE-006" inchi="InChI=1S/C44H32N8.Co/c45-29-9-1-25(2-10-29)41-33-17-19-35(49-33)42(26-3-11-30(46)12-4-26)37-21-23-39(51-37)44(28-7-15-32(48)16-8-28)40-24-22-38(52-40)43(36-20-18-34(41)50-36)27-5-13-31(47)14-6-27;/h1-24H,45-48H2;/q-2;+4/b41-33-,41-34-,42-35-,42-37-,43-36-,43-38-,44-39-,44-40-;" name="KE-006" role="substrate"/>
      <Reagent id="2,5-Dimethoxybenzene-1,4-dicarboxaldehyde" inchi="InChI=1S/C10H10O4/c1-13-9-3-8(6-12)10(14-2)4-7(9)5-11/h3-6H,1-2H3" name="2,5-Dimethoxybenzene-1,4-dicarboxaldehyde" role="substrate"/>
      <Reagent id="nBuOH" inchi="InChI=1S/C4H10O/c1-2-3-4-5/h5H,2-4H2,1H3" name="nBuOH" role="solvent"/>
      <Reagent id="oDCB" inchi="InChI=1S/C6H4Cl2/c7-5-3-1-2-4-6(5)8/h1-4H" name="oDCB" role="solvent"/>
      <Reagent id="CH3COOH" inchi="InChI=1S/C2H4O2/c1-2(3)4/h1H3,(H,3,4)" name="CH3COOH" role="acid"/>
      <Reagent id="H2O" inchi="InChI=1S/H2O/h1H2" name="H2O" role="catalyst"/>
    </Reagents>
  </Synthesis>
  <Synthesis>
    <Hardware>
      <Component id="microwave vial"/>
    </Hardware>
    <Metadata description="KE-009"/>
    <Procedure>
      <Prep>
        <Add vessel="microwave vial" amount="11.97 micromole" reagent="KE-006"/>
        <Add vessel="microwave vial" amount="23.69 micromole" reagent="2,5-Dimethoxybenzene-1,4-dicarboxaldehyde"/>
        <Add vessel="microwave vial" amount="500.0 microlitre" reagent="nBuOH"/>
        <Add vessel="microwave vial" amount="500.0 microlitre" reagent="oDCB"/>
        <Add vessel="microwave vial" amount="716.07 micromole" reagent="CH3COOH"/>
        <Add vessel="microwave vial" amount="4550.5 micromole" reagent="H2O"/>
      </Prep>
      <Reaction>
        <HeatChill vessel="microwave vial" temp="120.0 celsius" time="72.0 hour"/>
      </Reaction>
      <Workup>
        <WashSolid vessel="microwave vial" solvent="acetone"/>
        <WashSolid vessel="microwave vial" solvent="DMF"/>
        <WashSolid vessel="microwave vial" solvent="CHCl3"/>
        <WashSolid vessel="microwave vial" solvent="MeOH"/>
        <Wait vessel="microwave vial" time="24.0 hour"/>
        <WashSolid vessel="microwave vial" solvent="scCO2"/>
      </Workup>
    </Procedure>
    <Reagents>
      <Reagent id="KE-006" inchi="InChI=1S/C44H32N8.Co/c45-29-9-1-25(2-10-29)41-33-17-19-35(49-33)42(26-3-11-30(46)12-4-26)37-21-23-39(51-37)44(28-7-15-32(48)16-8-28)40-24-22-38(52-40)43(36-20-18-34(41)50-36)27-5-13-31(47)14-6-27;/h1-24H,45-48H2;/q-2;+4/b41-33-,41-34-,42-35-,42-37-,43-36-,43-38-,44-39-,44-40-;" name="KE-006" role="substrate"/>
      <Reagent id="2,5-Dimethoxybenzene-1,4-dicarboxaldehyde" inchi="InChI=1S/C10H10O4/c1-13-9-3-8(6-12)10(14-2)4-7(9)5-11/h3-6H,1-2H3" name="2,5-Dimethoxybenzene-1,4-dicarboxaldehyde" role="substrate"/>
      <Reagent id="nBuOH" inchi="InChI=1S/C4H10O/c1-2-3-4-5/h5H,2-4H2,1H3" name="nBuOH" role="solvent"/>
      <Reagent id="oDCB" inchi="InChI=1S/C6H4Cl2/c7-5-3-1-2-4-6(5)8/h1-4H" name="oDCB" role="solvent"/>
      <Reagent id="CH3COOH" inchi="InChI=1S/C2H4O2/c1-2(3)4/h1H3,(H,3,4)" name="CH3COOH" role="acid"/>
      <Reagent id="H2O" inchi="InChI=1S/H2O/h1H2" name="H2O" role="catalyst"/>
    </Reagents>
  </Synthesis>
  <Synthesis>
    <Hardware>
      <Component id="microwave vial"/>
    </Hardware>
    <Metadata description="KE-010"/>
    <Procedure>
      <Prep>
        <Add vessel="microwave vial" amount="11.52 micromole" reagent="KE-007"/>
        <Add vessel="microwave vial" amount="23.28 micromole" reagent="2,5-Dimethoxybenzene-1,4-dicarboxaldehyde"/>
        <Add vessel="microwave vial" amount="500.0 microlitre" reagent="nBuOH"/>
        <Add vessel="microwave vial" amount="500.0 microlitre" reagent="oDCB"/>
        <Add vessel="microwave vial" amount="716.07 micromole" reagent="CH3COOH"/>
        <Add vessel="microwave vial" amount="4550.5 micromole" reagent="H2O"/>
      </Prep>
      <Reaction>
        <HeatChill vessel="microwave vial" temp="120.0 celsius" time="72.0 hour"/>
      </Reaction>
      <Workup>
        <WashSolid vessel="microwave vial" solvent="acetone"/>
        <WashSolid vessel="microwave vial" solvent="DMF"/>
        <WashSolid vessel="microwave vial" solvent="CHCl3"/>
        <WashSolid vessel="microwave vial" solvent="MeOH"/>
        <Wait vessel="microwave vial" time="24.0 hour"/>
        <WashSolid vessel="microwave vial" solvent="scCO2"/>
      </Workup>
    </Procedure>
    <Reagents>
      <Reagent id="KE-007" inchi="InChI=1S/C44H32N8.Co/c45-29-9-1-25(2-10-29)41-33-17-19-35(49-33)42(26-3-11-30(46)12-4-26)37-21-23-39(51-37)44(28-7-15-32(48)16-8-28)40-24-22-38(52-40)43(36-20-18-34(41)50-36)27-5-13-31(47)14-6-27;/h1-24H,45-48H2;/q-2;+4/b41-33-,41-34-,42-35-,42-37-,43-36-,43-38-,44-39-,44-40-;" name="KE-007" role="substrate"/>
      <Reagent id="2,5-Dimethoxybenzene-1,4-dicarboxaldehyde" inchi="InChI=1S/C10H10O4/c1-13-9-3-8(6-12)10(14-2)4-7(9)5-11/h3-6H,1-2H3" name="2,5-Dimethoxybenzene-1,4-dicarboxaldehyde" role="substrate"/>
      <Reagent id="nBuOH" inchi="InChI=1S/C4H10O/c1-2-3-4-5/h5H,2-4H2,1H3" name="nBuOH" role="solvent"/>
      <Reagent id="oDCB" inchi="InChI=1S/C6H4Cl2/c7-5-3-1-2-4-6(5)8/h1-4H" name="oDCB" role="solvent"/>
      <Reagent id="CH3COOH" inchi="InChI=1S/C2H4O2/c1-2(3)4/h1H3,(H,3,4)" name="CH3COOH" role="acid"/>
      <Reagent id="H2O" inchi="InChI=1S/H2O/h1H2" name="H2O" role="catalyst"/>
    </Reagents>
  </Synthesis>
  <Synthesis>
    <Hardware>
      <Component id="microwave vial"/>
    </Hardware>
    <Metadata description="KE-011"/>
    <Procedure>
      <Prep>
        <Add vessel="microwave vial" amount="12.07 micromole" reagent="KE-007"/>
        <Add vessel="microwave vial" amount="23.9 micromole" reagent="2,5-Dimethoxybenzene-1,4-dicarboxaldehyde"/>
        <Add vessel="microwave vial" amount="500.0 microlitre" reagent="nBuOH"/>
        <Add vessel="microwave vial" amount="500.0 microlitre" reagent="oDCB"/>
        <Add vessel="microwave vial" amount="716.07 micromole" reagent="AcOH"/>
        <Add vessel="microwave vial" amount="4550.5 micromole" reagent="H2O"/>
      </Prep>
      <Reaction>
        <HeatChill vessel="microwave vial" temp="120.0 celsius" time="72.0 hour"/>
      </Reaction>
      <Workup>
        <WashSolid vessel="microwave vial" solvent="acetone"/>
        <WashSolid vessel="microwave vial" solvent="DMF"/>
        <WashSolid vessel="microwave vial" solvent="CHCl3"/>
        <WashSolid vessel="microwave vial" solvent="MeOH"/>
        <Wait vessel="microwave vial" time="24.0 hour"/>
        <WashSolid vessel="microwave vial" solvent="scCO2"/>
      </Workup>
    </Procedure>
    <Reagents>
      <Reagent id="KE-007" inchi="InChI=1S/C44H32N8.Co/c45-29-9-1-25(2-10-29)41-33-17-19-35(49-33)42(26-3-11-30(46)12-4-26)37-21-23-39(51-37)44(28-7-15-32(48)16-8-28)40-24-22-38(52-40)43(36-20-18-34(41)50-36)27-5-13-31(47)14-6-27;/h1-24H,45-48H2;/q-2;+4/b41-33-,41-34-,42-35-,42-37-,43-36-,43-38-,44-39-,44-40-;" name="KE-007" role="substrate"/>
      <Reagent id="2,5-Dimethoxybenzene-1,4-dicarboxaldehyde" inchi="InChI=1S/C10H10O4/c1-13-9-3-8(6-12)10(14-2)4-7(9)5-11/h3-6H,1-2H3" name="2,5-Dimethoxybenzene-1,4-dicarboxaldehyde" role="substrate"/>
      <Reagent id="nBuOH" inchi="InChI=1S/C4H10O/c1-2-3-4-5/h5H,2-4H2,1H3" name="nBuOH" role="solvent"/>
      <Reagent id="oDCB" inchi="InChI=1S/C6H4Cl2/c7-5-3-1-2-4-6(5)8/h1-4H" name="oDCB" role="solvent"/>
      <Reagent id="AcOH" inchi="InChI=1S/C2H4O2/c1-2(3)4/h1H3,(H,3,4)" name="AcOH" role="acid"/>
      <Reagent id="H2O" inchi="InChI=1S/H2O/h1H2" name="H2O" role="catalyst"/>
    </Reagents>
  </Synthesis>
  <Synthesis>
    <Hardware>
      <Component id="microwave vial"/>
    </Hardware>
    <Metadata description="KE-014"/>
    <Procedure>
      <Prep>
        <Add vessel="microwave vial" amount="13.49 micromole" reagent="KE-007"/>
        <Add vessel="microwave vial" amount="40.37 micromole" reagent="2,5-Dimethoxybenzene-1,4-dicarboxaldehyde"/>
        <Add vessel="microwave vial" amount="720.0 micromole" reagent="Acetic acid"/>
        <Add vessel="microwave vial" amount="4372.92 micromole" reagent="Wasser"/>
        <Add vessel="microwave vial" amount="500.0 microlitre" reagent="nBuOH"/>
        <Add vessel="microwave vial" amount="500.0 microlitre" reagent="oDCB"/>
        <Add vessel="microwave vial" amount="716.07 micromole" reagent="CH3COOH"/>
        <Add vessel="microwave vial" amount="4550.5 micromole" reagent="H2O"/>
      </Prep>
      <Reaction>
        <HeatChill vessel="microwave vial" temp="120.0 celsius" time="72.0 hour"/>
      </Reaction>
      <Workup>
        <WashSolid vessel="microwave vial" solvent="acetone"/>
        <WashSolid vessel="microwave vial" solvent="DMF"/>
        <WashSolid vessel="microwave vial" solvent="CHCl3"/>
        <WashSolid vessel="microwave vial" solvent="MeOH"/>
        <Wait vessel="microwave vial" time="24.0 hour"/>
        <WashSolid vessel="microwave vial" solvent="scCO2"/>
      </Workup>
    </Procedure>
    <Reagents>
      <Reagent id="KE-007" inchi="InChI=1S/C44H32N8.Co/c45-29-9-1-25(2-10-29)41-33-17-19-35(49-33)42(26-3-11-30(46)12-4-26)37-21-23-39(51-37)44(28-7-15-32(48)16-8-28)40-24-22-38(52-40)43(36-20-18-34(41)50-36)27-5-13-31(47)14-6-27;/h1-24H,45-48H2;/q-2;+4/b41-33-,41-34-,42-35-,42-37-,43-36-,43-38-,44-39-,44-40-;" name="KE-007" role="substrate"/>
      <Reagent id="2,5-Dimethoxybenzene-1,4-dicarboxaldehyde" inchi="InChI=1S/C10H10O4/c1-13-9-3-8(6-12)10(14-2)4-7(9)5-11/h3-6H,1-2H3" name="2,5-Dimethoxybenzene-1,4-dicarboxaldehyde" role="substrate"/>
      <Reagent id="Acetic acid" inchi="InChI=1S/C2H4O2/c1-2(3)4/h1H3,(H,3,4)" name="Acetic acid" role="acid"/>
      <Reagent id="Wasser" inchi="InChI=1S/H2O/h1H2" name="Wasser" role="catalyst"/>
      <Reagent id="nBuOH" inchi="InChI=1S/C4H10O/c1-2-3-4-5/h5H,2-4H2,1H3" name="nBuOH" role="solvent"/>
      <Reagent id="oDCB" inchi="InChI=1S/C6H4Cl2/c7-5-3-1-2-4-6(5)8/h1-4H" name="oDCB" role="solvent"/>
      <Reagent id="CH3COOH" inchi="InChI=1S/C2H4O2/c1-2(3)4/h1H3,(H,3,4)" name="CH3COOH" role="acid"/>
      <Reagent id="H2O" inchi="InChI=1S/H2O/h1H2" name="H2O" role="catalyst"/>
    </Reagents>
  </Synthesis>
  <Synthesis>
    <Hardware>
      <Component id="microwave vial"/>
    </Hardware>
    <Metadata description="KE-015"/>
    <Procedure>
      <Prep>
        <Add vessel="microwave vial" amount="12.83 micromole" reagent="KE-013"/>
        <Add vessel="microwave vial" amount="38.11 micromole" reagent="2,5-Dimethoxybenzene-1,4-dicarboxaldehyde"/>
        <Add vessel="microwave vial" amount="500.0 microlitre" reagent="nBuOH"/>
        <Add vessel="microwave vial" amount="500.0 microlitre" reagent="oDCB"/>
        <Add vessel="microwave vial" amount="716.07 micromole" reagent="AcOH"/>
        <Add vessel="microwave vial" amount="4550.5 micromole" reagent="H2O"/>
      </Prep>
      <Reaction>
        <HeatChill vessel="microwave vial" temp="120.0 celsius" time="72.0 hour"/>
      </Reaction>
      <Workup>
        <WashSolid vessel="microwave vial" solvent="acetone"/>
        <WashSolid vessel="microwave vial" solvent="DMF"/>
        <WashSolid vessel="microwave vial" solvent="CHCl3"/>
        <WashSolid vessel="microwave vial" solvent="MeOH"/>
        <Wait vessel="microwave vial" time="24.0 hour"/>
        <WashSolid vessel="microwave vial" solvent="scCO2"/>
      </Workup>
    </Procedure>
    <Reagents>
      <Reagent id="KE-013" inchi="InChI=1S/C44H32N8.Co/c45-29-9-1-25(2-10-29)41-33-17-19-35(49-33)42(26-3-11-30(46)12-4-26)37-21-23-39(51-37)44(28-7-15-32(48)16-8-28)40-24-22-38(52-40)43(36-20-18-34(41)50-36)27-5-13-31(47)14-6-27;/h1-24H,45-48H2;/q-2;+4/b41-33-,41-34-,42-35-,42-37-,43-36-,43-38-,44-39-,44-40-;" name="KE-013" role="substrate"/>
      <Reagent id="2,5-Dimethoxybenzene-1,4-dicarboxaldehyde" inchi="InChI=1S/C10H10O4/c1-13-9-3-8(6-12)10(14-2)4-7(9)5-11/h3-6H,1-2H3" name="2,5-Dimethoxybenzene-1,4-dicarboxaldehyde" role="substrate"/>
      <Reagent id="nBuOH" inchi="InChI=1S/C4H10O/c1-2-3-4-5/h5H,2-4H2,1H3" name="nBuOH" role="solvent"/>
      <Reagent id="oDCB" inchi="InChI=1S/C6H4Cl2/c7-5-3-1-2-4-6(5)8/h1-4H" name="oDCB" role="solvent"/>
      <Reagent id="AcOH" inchi="InChI=1S/C2H4O2/c1-2(3)4/h1H3,(H,3,4)" name="AcOH" role="acid"/>
      <Reagent id="H2O" inchi="InChI=1S/H2O/h1H2" name="H2O" role="catalyst"/>
    </Reagents>
  </Synthesis>
  <Synthesis>
    <Hardware>
      <Component id="microwave vial"/>
    </Hardware>
    <Metadata description="KE-016"/>
    <Procedure>
      <Prep>
        <Add vessel="microwave vial" amount="12.16 micromole" reagent="KE-013"/>
        <Add vessel="microwave vial" amount="24.15 micromole" reagent="2,5-Dimethoxybenzene-1,4-dicarboxaldehyde"/>
        <Add vessel="microwave vial" amount="500.0 microlitre" reagent="nBuOH"/>
        <Add vessel="microwave vial" amount="500.0 microlitre" reagent="oDCB"/>
        <Add vessel="microwave vial" amount="716.07 micromole" reagent="AcOH"/>
        <Add vessel="microwave vial" amount="4550.5 micromole" reagent="H2O"/>
      </Prep>
      <Reaction>
        <HeatChill vessel="microwave vial" temp="120.0 celsius" time="72.0 hour"/>
      </Reaction>
      <Workup>
        <WashSolid vessel="microwave vial" solvent="acetone"/>
        <WashSolid vessel="microwave vial" solvent="DMF"/>
        <WashSolid vessel="microwave vial" solvent="CHCl3"/>
        <WashSolid vessel="microwave vial" solvent="MeOH"/>
        <Wait vessel="microwave vial" time="24.0 hour"/>
        <WashSolid vessel="microwave vial" solvent="scCO2"/>
      </Workup>
    </Procedure>
    <Reagents>
      <Reagent id="KE-013" inchi="InChI=1S/C44H32N8.Co/c45-29-9-1-25(2-10-29)41-33-17-19-35(49-33)42(26-3-11-30(46)12-4-26)37-21-23-39(51-37)44(28-7-15-32(48)16-8-28)40-24-22-38(52-40)43(36-20-18-34(41)50-36)27-5-13-31(47)14-6-27;/h1-24H,45-48H2;/q-2;+4/b41-33-,41-34-,42-35-,42-37-,43-36-,43-38-,44-39-,44-40-;" name="KE-013" role="substrate"/>
      <Reagent id="2,5-Dimethoxybenzene-1,4-dicarboxaldehyde" inchi="InChI=1S/C10H10O4/c1-13-9-3-8(6-12)10(14-2)4-7(9)5-11/h3-6H,1-2H3" name="2,5-Dimethoxybenzene-1,4-dicarboxaldehyde" role="substrate"/>
      <Reagent id="nBuOH" inchi="InChI=1S/C4H10O/c1-2-3-4-5/h5H,2-4H2,1H3" name="nBuOH" role="solvent"/>
      <Reagent id="oDCB" inchi="InChI=1S/C6H4Cl2/c7-5-3-1-2-4-6(5)8/h1-4H" name="oDCB" role="solvent"/>
      <Reagent id="AcOH" inchi="InChI=1S/C2H4O2/c1-2(3)4/h1H3,(H,3,4)" name="AcOH" role="acid"/>
      <Reagent id="H2O" inchi="InChI=1S/H2O/h1H2" name="H2O" role="catalyst"/>
    </Reagents>
  </Synthesis>
  <Synthesis>
    <Hardware>
      <Component id="microwave vial"/>
    </Hardware>
    <Metadata description="KE-017"/>
    <Procedure>
      <Prep>
        <Add vessel="microwave vial" amount="13.09 micromole" reagent="KE-013"/>
        <Add vessel="microwave vial" amount="26.99 micromole" reagent="2,5-Dimethoxybenzene-1,4-dicarboxaldehyde"/>
        <Add vessel="microwave vial" amount="500.0 microlitre" reagent="nBuOH"/>
        <Add vessel="microwave vial" amount="500.0 microlitre" reagent="oDCB"/>
        <Add vessel="microwave vial" amount="716.07 micromole" reagent="AcOH"/>
        <Add vessel="microwave vial" amount="4550.5 micromole" reagent="H2O"/>
      </Prep>
      <Reaction>
        <HeatChill vessel="microwave vial" temp="120.0 celsius" time="72.0 hour"/>
      </Reaction>
      <Workup>
        <WashSolid vessel="microwave vial" solvent="acetone"/>
        <WashSolid vessel="microwave vial" solvent="DMF"/>
        <WashSolid vessel="microwave vial" solvent="CHCl3"/>
        <WashSolid vessel="microwave vial" solvent="MeOH"/>
        <Wait vessel="microwave vial" time="24.0 hour"/>
        <WashSolid vessel="microwave vial" solvent="scCO2"/>
      </Workup>
    </Procedure>
    <Reagents>
      <Reagent id="KE-013" inchi="InChI=1S/C44H32N8.Co/c45-29-9-1-25(2-10-29)41-33-17-19-35(49-33)42(26-3-11-30(46)12-4-26)37-21-23-39(51-37)44(28-7-15-32(48)16-8-28)40-24-22-38(52-40)43(36-20-18-34(41)50-36)27-5-13-31(47)14-6-27;/h1-24H,45-48H2;/q-2;+4/b41-33-,41-34-,42-35-,42-37-,43-36-,43-38-,44-39-,44-40-;" name="KE-013" role="substrate"/>
      <Reagent id="2,5-Dimethoxybenzene-1,4-dicarboxaldehyde" inchi="InChI=1S/C10H10O4/c1-13-9-3-8(6-12)10(14-2)4-7(9)5-11/h3-6H,1-2H3" name="2,5-Dimethoxybenzene-1,4-dicarboxaldehyde" role="substrate"/>
      <Reagent id="nBuOH" inchi="InChI=1S/C4H10O/c1-2-3-4-5/h5H,2-4H2,1H3" name="nBuOH" role="solvent"/>
      <Reagent id="oDCB" inchi="InChI=1S/C6H4Cl2/c7-5-3-1-2-4-6(5)8/h1-4H" name="oDCB" role="solvent"/>
      <Reagent id="AcOH" inchi="InChI=1S/C2H4O2/c1-2(3)4/h1H3,(H,3,4)" name="AcOH" role="acid"/>
      <Reagent id="H2O" inchi="InChI=1S/H2O/h1H2" name="H2O" role="catalyst"/>
    </Reagents>
  </Synthesis>
  <Synthesis>
    <Hardware>
      <Component id="microwave vial"/>
    </Hardware>
    <Metadata description="KE-019"/>
    <Procedure>
      <Prep>
        <Add vessel="microwave vial" amount="14.0 micromole" reagent="KE-007"/>
        <Add vessel="microwave vial" amount="41.89 micromole" reagent="2,5-Dimethoxybenzene-1,4-dicarboxaldehyde"/>
        <Add vessel="microwave vial" amount="526.316 microlitre" reagent="nBuOH"/>
        <Add vessel="microwave vial" amount="526.316 microlitre" reagent="oDCB"/>
        <Add vessel="microwave vial" amount="723.96 micromole" reagent="CH3COOH"/>
        <Add vessel="microwave vial" amount="4597.23 micromole" reagent="H2O"/>
      </Prep>
      <Reaction>
        <HeatChill vessel="microwave vial" temp="120.0 celsius" time="72.0 hour"/>
      </Reaction>
      <Workup>
        <WashSolid vessel="microwave vial" solvent="acetone"/>
        <WashSolid vessel="microwave vial" solvent="DMF"/>
        <WashSolid vessel="microwave vial" solvent="CHCl3"/>
        <WashSolid vessel="microwave vial" solvent="MeOH"/>
        <Wait vessel="microwave vial" time="24.0 hour"/>
        <WashSolid vessel="microwave vial" solvent="scCO2"/>
      </Workup>
    </Procedure>
    <Reagents>
      <Reagent id="KE-007" inchi="InChI=1S/C44H32N8.Co/c45-29-9-1-25(2-10-29)41-33-17-19-35(49-33)42(26-3-11-30(46)12-4-26)37-21-23-39(51-37)44(28-7-15-32(48)16-8-28)40-24-22-38(52-40)43(36-20-18-34(41)50-36)27-5-13-31(47)14-6-27;/h1-24H,45-48H2;/q-2;+4/b41-33-,41-34-,42-35-,42-37-,43-36-,43-38-,44-39-,44-40-;" name="KE-007" role="substrate"/>
      <Reagent id="2,5-Dimethoxybenzene-1,4-dicarboxaldehyde" inchi="InChI=1S/C10H10O4/c1-13-9-3-8(6-12)10(14-2)4-7(9)5-11/h3-6H,1-2H3" name="2,5-Dimethoxybenzene-1,4-dicarboxaldehyde" role="substrate"/>
      <Reagent id="nBuOH" inchi="InChI=1S/C4H10O/c1-2-3-4-5/h5H,2-4H2,1H3" name="nBuOH" role="solvent"/>
      <Reagent id="oDCB" inchi="InChI=1S/C6H4Cl2/c7-5-3-1-2-4-6(5)8/h1-4H" name="oDCB" role="solvent"/>
      <Reagent id="CH3COOH" inchi="InChI=1S/C2H4O2/c1-2(3)4/h1H3,(H,3,4)" name="CH3COOH" role="acid"/>
      <Reagent id="H2O" inchi="InChI=1S/H2O/h1H2" name="H2O" role="catalyst"/>
    </Reagents>
  </Synthesis>
  <Synthesis>
    <Hardware>
      <Component id="microwave vial"/>
    </Hardware>
    <Metadata description="KE-020"/>
    <Procedure>
      <Prep>
        <Add vessel="microwave vial" amount="13.9 micromole" reagent="KE-007"/>
        <Add vessel="microwave vial" amount="41.7 micromole" reagent="2,5-Dimethoxybenzene-1,4-dicarboxaldehyde"/>
        <Add vessel="microwave vial" amount="522.556 microlitre" reagent="nBuOH"/>
        <Add vessel="microwave vial" amount="522.556 microlitre" reagent="oDCB"/>
        <Add vessel="microwave vial" amount="748.37 micromole" reagent="CH3COOH"/>
        <Add vessel="microwave vial" amount="4755.79 micromole" reagent="H2O"/>
      </Prep>
      <Reaction>
        <HeatChill vessel="microwave vial" temp="120.0 celsius" time="48.0 hour"/>
      </Reaction>
      <Workup>
        <WashSolid vessel="microwave vial" solvent="acetone"/>
        <WashSolid vessel="microwave vial" solvent="DMF"/>
        <WashSolid vessel="microwave vial" solvent="CHCl3"/>
        <WashSolid vessel="microwave vial" solvent="MeOH"/>
        <WashSolid vessel="microwave vial" solvent="scCO2"/>
      </Workup>
    </Procedure>
    <Reagents>
      <Reagent id="KE-007" inchi="InChI=1S/C44H32N8.Co/c45-29-9-1-25(2-10-29)41-33-17-19-35(49-33)42(26-3-11-30(46)12-4-26)37-21-23-39(51-37)44(28-7-15-32(48)16-8-28)40-24-22-38(52-40)43(36-20-18-34(41)50-36)27-5-13-31(47)14-6-27;/h1-24H,45-48H2;/q-2;+4/b41-33-,41-34-,42-35-,42-37-,43-36-,43-38-,44-39-,44-40-;" name="KE-007" role="substrate"/>
      <Reagent id="2,5-Dimethoxybenzene-1,4-dicarboxaldehyde" inchi="InChI=1S/C10H10O4/c1-13-9-3-8(6-12)10(14-2)4-7(9)5-11/h3-6H,1-2H3" name="2,5-Dimethoxybenzene-1,4-dicarboxaldehyde" role="substrate"/>
      <Reagent id="nBuOH" inchi="InChI=1S/C4H10O/c1-2-3-4-5/h5H,2-4H2,1H3" name="nBuOH" role="solvent"/>
      <Reagent id="oDCB" inchi="InChI=1S/C6H4Cl2/c7-5-3-1-2-4-6(5)8/h1-4H" name="oDCB" role="solvent"/>
      <Reagent id="CH3COOH" inchi="InChI=1S/C2H4O2/c1-2(3)4/h1H3,(H,3,4)" name="CH3COOH" role="acid"/>
      <Reagent id="H2O" inchi="InChI=1S/H2O/h1H2" name="H2O" role="catalyst"/>
    </Reagents>
  </Synthesis>
  <Synthesis>
    <Hardware>
      <Component id="microwave vial"/>
    </Hardware>
    <Metadata description="KE-021"/>
    <Procedure>
      <Prep>
        <Add vessel="microwave vial" amount="13.5 micromole" reagent="KE-018"/>
        <Add vessel="microwave vial" amount="40.5 micromole" reagent="2,5-Dimethoxybenzene-1,4-dicarboxaldehyde"/>
        <Add vessel="microwave vial" amount="507.519 microlitre" reagent="nBuOH"/>
        <Add vessel="microwave vial" amount="507.519 microlitre" reagent="oDCB"/>
        <Add vessel="microwave vial" amount="726.84 micromole" reagent="CH3COOH"/>
        <Add vessel="microwave vial" amount="4618.93 micromole" reagent="H2O"/>
      </Prep>
      <Reaction>
        <HeatChill vessel="microwave vial" temp="120.0 celsius" time="72.0 hour"/>
      </Reaction>
      <Workup>
        <WashSolid vessel="microwave vial" solvent="acetone"/>
        <WashSolid vessel="microwave vial" solvent="DMF"/>
        <WashSolid vessel="microwave vial" solvent="CHCl3"/>
        <WashSolid vessel="microwave vial" solvent="MeOH"/>
        <WashSolid vessel="microwave vial" solvent="scCO2"/>
      </Workup>
    </Procedure>
    <Reagents>
      <Reagent id="KE-018" inchi="InChI=1S/C44H32N8.Co/c45-29-9-1-25(2-10-29)41-33-17-19-35(49-33)42(26-3-11-30(46)12-4-26)37-21-23-39(51-37)44(28-7-15-32(48)16-8-28)40-24-22-38(52-40)43(36-20-18-34(41)50-36)27-5-13-31(47)14-6-27;/h1-24H,45-48H2;/q-2;+4/b41-33-,41-34-,42-35-,42-37-,43-36-,43-38-,44-39-,44-40-;" name="KE-018" role="substrate"/>
      <Reagent id="2,5-Dimethoxybenzene-1,4-dicarboxaldehyde" inchi="InChI=1S/C10H10O4/c1-13-9-3-8(6-12)10(14-2)4-7(9)5-11/h3-6H,1-2H3" name="2,5-Dimethoxybenzene-1,4-dicarboxaldehyde" role="substrate"/>
      <Reagent id="nBuOH" inchi="InChI=1S/C4H10O/c1-2-3-4-5/h5H,2-4H2,1H3" name="nBuOH" role="solvent"/>
      <Reagent id="oDCB" inchi="InChI=1S/C6H4Cl2/c7-5-3-1-2-4-6(5)8/h1-4H" name="oDCB" role="solvent"/>
      <Reagent id="CH3COOH" inchi="InChI=1S/C2H4O2/c1-2(3)4/h1H3,(H,3,4)" name="CH3COOH" role="acid"/>
      <Reagent id="H2O" inchi="InChI=1S/H2O/h1H2" name="H2O" role="catalyst"/>
    </Reagents>
  </Synthesis>
  <Synthesis>
    <Hardware>
      <Component id="microwave vial"/>
    </Hardware>
    <Metadata description="KE-022"/>
    <Procedure>
      <Prep>
        <Add vessel="microwave vial" amount="12.6 micromole" reagent="KE-018"/>
        <Add vessel="microwave vial" amount="37.8 micromole" reagent="2,5-Dimethoxybenzene-1,4-dicarboxaldehyde"/>
        <Add vessel="microwave vial" amount="473.684 microlitre" reagent="C4H8O2"/>
        <Add vessel="microwave vial" amount="473.684 microlitre" reagent="oDCB"/>
        <Add vessel="microwave vial" amount="678.38 micromole" reagent="CH3COOH"/>
        <Add vessel="microwave vial" amount="4311.0 micromole" reagent="H2O"/>
      </Prep>
      <Reaction>
        <HeatChill vessel="microwave vial" temp="120.0 celsius" time="72.0 hour"/>
      </Reaction>
      <Workup>
        <WashSolid vessel="microwave vial" solvent="acetone"/>
        <WashSolid vessel="microwave vial" solvent="DMF"/>
        <WashSolid vessel="microwave vial" solvent="CHCl3"/>
        <WashSolid vessel="microwave vial" solvent="MeOH"/>
        <WashSolid vessel="microwave vial" solvent="scCO2"/>
      </Workup>
    </Procedure>
    <Reagents>
      <Reagent id="KE-018" inchi="InChI=1S/C44H32N8.Co/c45-29-9-1-25(2-10-29)41-33-17-19-35(49-33)42(26-3-11-30(46)12-4-26)37-21-23-39(51-37)44(28-7-15-32(48)16-8-28)40-24-22-38(52-40)43(36-20-18-34(41)50-36)27-5-13-31(47)14-6-27;/h1-24H,45-48H2;/q-2;+4/b41-33-,41-34-,42-35-,42-37-,43-36-,43-38-,44-39-,44-40-;" name="KE-018" role="substrate"/>
      <Reagent id="2,5-Dimethoxybenzene-1,4-dicarboxaldehyde" inchi="InChI=1S/C10H10O4/c1-13-9-3-8(6-12)10(14-2)4-7(9)5-11/h3-6H,1-2H3" name="2,5-Dimethoxybenzene-1,4-dicarboxaldehyde" role="substrate"/>
      <Reagent id="C4H8O2" inchi="None" name="C4H8O2" role="solvent"/>
      <Reagent id="oDCB" inchi="InChI=1S/C6H4Cl2/c7-5-3-1-2-4-6(5)8/h1-4H" name="oDCB" role="solvent"/>
      <Reagent id="CH3COOH" inchi="InChI=1S/C2H4O2/c1-2(3)4/h1H3,(H,3,4)" name="CH3COOH" role="acid"/>
      <Reagent id="H2O" inchi="InChI=1S/H2O/h1H2" name="H2O" role="catalyst"/>
    </Reagents>
  </Synthesis>
  <Synthesis>
    <Hardware>
      <Component id="microwave vial"/>
    </Hardware>
    <Metadata description="KE-033"/>
    <Procedure>
      <Prep>
        <Add vessel="microwave vial" amount="13.4 micromole" reagent="KE-031"/>
        <Add vessel="microwave vial" amount="39.9 micromole" reagent="2,5-Dimethoxybenzene-1,4-dicarboxaldehyde"/>
        <Add vessel="microwave vial" amount="720.0 micromole" reagent="Acetic acid"/>
        <Add vessel="microwave vial" amount="500.0 microlitre" reagent="oDCB"/>
        <Add vessel="microwave vial" amount="500.0 microlitre" reagent="nBuOH"/>
        <Add vessel="microwave vial" amount="4273.03 micromole" reagent="H2O"/>
      </Prep>
      <Reaction>
        <HeatChill vessel="microwave vial" temp="120.0 celsius" time="72.0 hour"/>
      </Reaction>
      <Workup>
        <WashSolid vessel="microwave vial" solvent="acetone"/>
        <WashSolid vessel="microwave vial" solvent="DMF"/>
        <WashSolid vessel="microwave vial" solvent="CHCl3"/>
        <WashSolid vessel="microwave vial" solvent="MeOH"/>
        <WashSolid vessel="microwave vial" solvent="scCO2"/>
      </Workup>
    </Procedure>
    <Reagents>
      <Reagent id="KE-031" inchi="InChI=1S/C120H88N8.Co/c1-13-37-89(38-14-1)117(90-39-15-2-16-40-90,91-41-17-3-18-42-91)125-101-69-61-85(62-70-101)113-105-77-79-107(121-105)114(86-63-71-102(72-64-86)126-118(92-43-19-4-20-44-92,93-45-21-5-22-46-93)94-47-23-6-24-48-94)109-81-83-111(123-109)116(88-67-75-104(76-68-88)128-120(98-55-31-10-32-56-98,99-57-33-11-34-58-99)100-59-35-12-36-60-100)112-84-82-110(124-112)115(108-80-78-106(113)122-108)87-65-73-103(74-66-87)127-119(95-49-25-7-26-50-95,96-51-27-8-28-52-96)97-53-29-9-30-54-97;/h1-84,125-128H;/q-2;+2/b113-105-,113-106-,114-107-,114-109-,115-108-,115-110-,116-111-,116-112-;" name="KE-031" role="substrate"/>
      <Reagent id="2,5-Dimethoxybenzene-1,4-dicarboxaldehyde" inchi="InChI=1S/C10H10O4/c1-13-9-3-8(6-12)10(14-2)4-7(9)5-11/h3-6H,1-2H3" name="2,5-Dimethoxybenzene-1,4-dicarboxaldehyde" role="substrate"/>
      <Reagent id="Acetic acid" inchi="InChI=1S/C2H4O2/c1-2(3)4/h1H3,(H,3,4)" name="Acetic acid" role="acid"/>
      <Reagent id="oDCB" inchi="InChI=1S/C6H4Cl2/c7-5-3-1-2-4-6(5)8/h1-4H" name="oDCB" role="solvent"/>
      <Reagent id="nBuOH" inchi="InChI=1S/C4H10O/c1-2-3-4-5/h5H,2-4H2,1H3" name="nBuOH" role="solvent"/>
      <Reagent id="H2O" inchi="InChI=1S/H2O/h1H2" name="H2O" role="catalyst"/>
    </Reagents>
  </Synthesis>
  <Synthesis>
    <Hardware>
      <Component id="Schlenk bomb"/>
    </Hardware>
    <Metadata description="KE-034"/>
    <Procedure>
      <Prep>
        <Add vessel="Schlenk bomb" amount="13.3 micromole" reagent="KE-032"/>
        <Add vessel="Schlenk bomb" amount="39.9 micromole" reagent="2,5-Dimethoxybenzene-1,4-dicarboxaldehyde"/>
        <Add vessel="Schlenk bomb" amount="720.0 micromole" reagent="Acetic acid"/>
        <Add vessel="Schlenk bomb" amount="4261.93 micromole" reagent="Wasser"/>
        <Add vessel="Schlenk bomb" amount="500.0 microlitre" reagent="oDCB"/>
        <Add vessel="Schlenk bomb" amount="500.0 microlitre" reagent="DMAc"/>
        <EvacuateAndRefill vessel="Schlenk bomb" gas="Ar"/>
      </Prep>
      <Reaction>
        <HeatChill vessel="Schlenk bomb" temp="120.0 celsius" time="72.0 hour"/>
      </Reaction>
      <Workup>
        <WashSolid vessel="Schlenk bomb" solvent="acetone"/>
        <WashSolid vessel="Schlenk bomb" solvent="DMF"/>
        <WashSolid vessel="Schlenk bomb" solvent="CHCl3"/>
        <WashSolid vessel="Schlenk bomb" solvent="MeOH"/>
        <WashSolid vessel="Schlenk bomb" solvent="scCO2"/>
      </Workup>
    </Procedure>
    <Reagents>
      <Reagent id="KE-032" inchi="InChI=1S/C120H88N8.Co/c1-13-37-89(38-14-1)117(90-39-15-2-16-40-90,91-41-17-3-18-42-91)125-101-69-61-85(62-70-101)113-105-77-79-107(121-105)114(86-63-71-102(72-64-86)126-118(92-43-19-4-20-44-92,93-45-21-5-22-46-93)94-47-23-6-24-48-94)109-81-83-111(123-109)116(88-67-75-104(76-68-88)128-120(98-55-31-10-32-56-98,99-57-33-11-34-58-99)100-59-35-12-36-60-100)112-84-82-110(124-112)115(108-80-78-106(113)122-108)87-65-73-103(74-66-87)127-119(95-49-25-7-26-50-95,96-51-27-8-28-52-96)97-53-29-9-30-54-97;/h1-84,125-128H;/q-2;+2/b113-105-,113-106-,114-107-,114-109-,115-108-,115-110-,116-111-,116-112-;" name="KE-032" role="substrate"/>
      <Reagent id="2,5-Dimethoxybenzene-1,4-dicarboxaldehyde" inchi="InChI=1S/C10H10O4/c1-13-9-3-8(6-12)10(14-2)4-7(9)5-11/h3-6H,1-2H3" name="2,5-Dimethoxybenzene-1,4-dicarboxaldehyde" role="substrate"/>
      <Reagent id="Acetic acid" inchi="InChI=1S/C2H4O2/c1-2(3)4/h1H3,(H,3,4)" name="Acetic acid" role="acid"/>
      <Reagent id="Wasser" inchi="InChI=1S/H2O/h1H2" name="Wasser" role="catalyst"/>
      <Reagent id="oDCB" inchi="InChI=1S/C6H4Cl2/c7-5-3-1-2-4-6(5)8/h1-4H" name="oDCB" role="solvent"/>
      <Reagent id="DMAc" inchi="InChI=1S/C4H9NO/c1-4(6)5(2)3/h1-3H3" name="DMAc" role="solvent"/>
    </Reagents>
  </Synthesis>
  <Synthesis>
    <Hardware>
      <Component id="Schlenk bomb"/>
    </Hardware>
    <Metadata description="KE-035"/>
    <Procedure>
      <Prep>
        <Add vessel="Schlenk bomb" amount="13.3 micromole" reagent="KE-032"/>
        <Add vessel="Schlenk bomb" amount="26.6 micromole" reagent="2,5-Dimethoxybenzene-1,4-dicarboxaldehyde"/>
        <Add vessel="Schlenk bomb" amount="1440.0 micromole" reagent="Acetic acid"/>
        <Add vessel="Schlenk bomb" amount="8512.0 micromole" reagent="Wasser"/>
        <Add vessel="Schlenk bomb" amount="1000.0 microlitre" reagent="oDCB"/>
        <Add vessel="Schlenk bomb" amount="1000.0 microlitre" reagent="DMAc"/>
        <EvacuateAndRefill vessel="Schlenk bomb" gas="Ar"/>
      </Prep>
      <Reaction>
        <HeatChill vessel="Schlenk bomb" temp="120.0 celsius" time="72.0 hour"/>
      </Reaction>
      <Workup>
        <WashSolid vessel="Schlenk bomb" solvent="acetone"/>
        <WashSolid vessel="Schlenk bomb" solvent="DMF"/>
        <WashSolid vessel="Schlenk bomb" solvent="CHCl3"/>
        <WashSolid vessel="Schlenk bomb" solvent="MeOH"/>
        <WashSolid vessel="Schlenk bomb" solvent="scCO2"/>
      </Workup>
    </Procedure>
    <Reagents>
      <Reagent id="KE-032" inchi="InChI=1S/C120H88N8.Co/c1-13-37-89(38-14-1)117(90-39-15-2-16-40-90,91-41-17-3-18-42-91)125-101-69-61-85(62-70-101)113-105-77-79-107(121-105)114(86-63-71-102(72-64-86)126-118(92-43-19-4-20-44-92,93-45-21-5-22-46-93)94-47-23-6-24-48-94)109-81-83-111(123-109)116(88-67-75-104(76-68-88)128-120(98-55-31-10-32-56-98,99-57-33-11-34-58-99)100-59-35-12-36-60-100)112-84-82-110(124-112)115(108-80-78-106(113)122-108)87-65-73-103(74-66-87)127-119(95-49-25-7-26-50-95,96-51-27-8-28-52-96)97-53-29-9-30-54-97;/h1-84,125-128H;/q-2;+2/b113-105-,113-106-,114-107-,114-109-,115-108-,115-110-,116-111-,116-112-;" name="KE-032" role="substrate"/>
      <Reagent id="2,5-Dimethoxybenzene-1,4-dicarboxaldehyde" inchi="InChI=1S/C10H10O4/c1-13-9-3-8(6-12)10(14-2)4-7(9)5-11/h3-6H,1-2H3" name="2,5-Dimethoxybenzene-1,4-dicarboxaldehyde" role="substrate"/>
      <Reagent id="Acetic acid" inchi="InChI=1S/C2H4O2/c1-2(3)4/h1H3,(H,3,4)" name="Acetic acid" role="acid"/>
      <Reagent id="Wasser" inchi="InChI=1S/H2O/h1H2" name="Wasser" role="catalyst"/>
      <Reagent id="oDCB" inchi="InChI=1S/C6H4Cl2/c7-5-3-1-2-4-6(5)8/h1-4H" name="oDCB" role="solvent"/>
      <Reagent id="DMAc" inchi="InChI=1S/C4H9NO/c1-4(6)5(2)3/h1-3H3" name="DMAc" role="solvent"/>
    </Reagents>
  </Synthesis>
  <Synthesis>
    <Hardware>
      <Component id="Schlenk bomb"/>
    </Hardware>
    <Metadata description="KE-036"/>
    <Procedure>
      <Prep>
        <Add vessel="Schlenk bomb" amount="13.3 micromole" reagent="KE-032"/>
        <Add vessel="Schlenk bomb" amount="26.6 micromole" reagent="DMTA"/>
        <Add vessel="Schlenk bomb" amount="1440.0 micromole" reagent="AcOH"/>
        <Add vessel="Schlenk bomb" amount="8512.0 micromole" reagent="H2O"/>
        <Add vessel="Schlenk bomb" amount="500.0 microlitre" reagent="oDCB"/>
        <Add vessel="Schlenk bomb" amount="500.0 microlitre" reagent="DMAc"/>
        <EvacuateAndRefill vessel="Schlenk bomb" gas="Ar"/>
      </Prep>
      <Reaction>
        <HeatChill vessel="Schlenk bomb" temp="120.0 celsius" time="72.0 hour"/>
      </Reaction>
      <Workup>
        <WashSolid vessel="Schlenk bomb" solvent="acetone"/>
        <WashSolid vessel="Schlenk bomb" solvent="DMF"/>
        <WashSolid vessel="Schlenk bomb" solvent="CHCl3"/>
        <WashSolid vessel="Schlenk bomb" solvent="MeOH"/>
        <WashSolid vessel="Schlenk bomb" solvent="scCO2"/>
      </Workup>
    </Procedure>
    <Reagents>
      <Reagent id="KE-032" inchi="InChI=1S/C120H88N8.Co/c1-13-37-89(38-14-1)117(90-39-15-2-16-40-90,91-41-17-3-18-42-91)125-101-69-61-85(62-70-101)113-105-77-79-107(121-105)114(86-63-71-102(72-64-86)126-118(92-43-19-4-20-44-92,93-45-21-5-22-46-93)94-47-23-6-24-48-94)109-81-83-111(123-109)116(88-67-75-104(76-68-88)128-120(98-55-31-10-32-56-98,99-57-33-11-34-58-99)100-59-35-12-36-60-100)112-84-82-110(124-112)115(108-80-78-106(113)122-108)87-65-73-103(74-66-87)127-119(95-49-25-7-26-50-95,96-51-27-8-28-52-96)97-53-29-9-30-54-97;/h1-84,125-128H;/q-2;+2/b113-105-,113-106-,114-107-,114-109-,115-108-,115-110-,116-111-,116-112-;" name="KE-032" role="substrate"/>
      <Reagent id="DMTA" inchi="InChI=1S/C10H10O4/c1-13-9-3-8(6-12)10(14-2)4-7(9)5-11/h3-6H,1-2H3" name="DMTA" role="substrate"/>
      <Reagent id="AcOH" inchi="InChI=1S/C2H4O2/c1-2(3)4/h1H3,(H,3,4)" name="AcOH" role="acid"/>
      <Reagent id="H2O" inchi="InChI=1S/H2O/h1H2" name="H2O" role="catalyst"/>
      <Reagent id="oDCB" inchi="InChI=1S/C6H4Cl2/c7-5-3-1-2-4-6(5)8/h1-4H" name="oDCB" role="solvent"/>
      <Reagent id="DMAc" inchi="InChI=1S/C4H9NO/c1-4(6)5(2)3/h1-3H3" name="DMAc" role="solvent"/>
    </Reagents>
  </Synthesis>
  <Synthesis>
    <Hardware>
      <Component id="Schlenk bomb"/>
    </Hardware>
    <Metadata description="KE-040"/>
    <Procedure>
      <Prep>
        <Add vessel="Schlenk bomb" amount="13.3 micromole" reagent="KE-032"/>
        <Add vessel="Schlenk bomb" amount="26.6 micromole" reagent="2,5-Dimethoxybenzene-1,4-dicarboxaldehyde"/>
        <Add vessel="Schlenk bomb" amount="1429.55 micromole" reagent="Pivalic acid"/>
        <Add vessel="Schlenk bomb" amount="8512.0 micromole" reagent="Wasser"/>
        <Add vessel="Schlenk bomb" amount="1000.0 microlitre" reagent="oDCB"/>
        <Add vessel="Schlenk bomb" amount="1000.0 microlitre" reagent="DMAc"/>
        <EvacuateAndRefill vessel="Schlenk bomb" gas="Ar"/>
      </Prep>
      <Reaction>
        <HeatChill vessel="Schlenk bomb" temp="120.0 celsius" time="72.0 hour"/>
      </Reaction>
      <Workup>
        <WashSolid vessel="Schlenk bomb" solvent="DMF"/>
        <WashSolid vessel="Schlenk bomb" solvent="CHCl3"/>
        <WashSolid vessel="Schlenk bomb" solvent="MeOH"/>
        <WashSolid vessel="Schlenk bomb" solvent="scCO2"/>
      </Workup>
    </Procedure>
    <Reagents>
      <Reagent id="KE-032" inchi="InChI=1S/C120H88N8.Co/c1-13-37-89(38-14-1)117(90-39-15-2-16-40-90,91-41-17-3-18-42-91)125-101-69-61-85(62-70-101)113-105-77-79-107(121-105)114(86-63-71-102(72-64-86)126-118(92-43-19-4-20-44-92,93-45-21-5-22-46-93)94-47-23-6-24-48-94)109-81-83-111(123-109)116(88-67-75-104(76-68-88)128-120(98-55-31-10-32-56-98,99-57-33-11-34-58-99)100-59-35-12-36-60-100)112-84-82-110(124-112)115(108-80-78-106(113)122-108)87-65-73-103(74-66-87)127-119(95-49-25-7-26-50-95,96-51-27-8-28-52-96)97-53-29-9-30-54-97;/h1-84,125-128H;/q-2;+2/b113-105-,113-106-,114-107-,114-109-,115-108-,115-110-,116-111-,116-112-;" name="KE-032" role="substrate"/>
      <Reagent id="2,5-Dimethoxybenzene-1,4-dicarboxaldehyde" inchi="InChI=1S/C10H10O4/c1-13-9-3-8(6-12)10(14-2)4-7(9)5-11/h3-6H,1-2H3" name="2,5-Dimethoxybenzene-1,4-dicarboxaldehyde" role="substrate"/>
      <Reagent id="Pivalic acid" inchi="InChI=1S/C5H10O2/c1-5(2,3)4(6)7/h1-3H3,(H,6,7)" name="Pivalic acid" role="acid"/>
      <Reagent id="Wasser" inchi="InChI=1S/H2O/h1H2" name="Wasser" role="catalyst"/>
      <Reagent id="oDCB" inchi="InChI=1S/C6H4Cl2/c7-5-3-1-2-4-6(5)8/h1-4H" name="oDCB" role="solvent"/>
      <Reagent id="DMAc" inchi="InChI=1S/C4H9NO/c1-4(6)5(2)3/h1-3H3" name="DMAc" role="solvent"/>
    </Reagents>
  </Synthesis>
  <Synthesis>
    <Hardware>
      <Component id="Schlenk bomb"/>
    </Hardware>
    <Metadata description="KE-041"/>
    <Procedure>
      <Prep>
        <Add vessel="Schlenk bomb" amount="13.3 micromole" reagent="KE-032"/>
        <Add vessel="Schlenk bomb" amount="26.6 micromole" reagent="2,5-Dimethoxybenzene-1,4-dicarboxaldehyde"/>
        <Add vessel="Schlenk bomb" amount="1436.4 micromole" reagent="Benzoic acid"/>
        <Add vessel="Schlenk bomb" amount="8512.0 micromole" reagent="Wasser"/>
        <Add vessel="Schlenk bomb" amount="1000.0 microlitre" reagent="oDCB"/>
        <Add vessel="Schlenk bomb" amount="1000.0 microlitre" reagent="DMAc"/>
        <EvacuateAndRefill vessel="Schlenk bomb" gas="Ar"/>
      </Prep>
      <Reaction>
        <HeatChill vessel="Schlenk bomb" temp="120.0 celsius" time="72.0 hour"/>
      </Reaction>
      <Workup>
        <WashSolid vessel="Schlenk bomb" solvent="acetone"/>
        <WashSolid vessel="Schlenk bomb" solvent="DMF"/>
        <WashSolid vessel="Schlenk bomb" solvent="CHCl3"/>
        <WashSolid vessel="Schlenk bomb" solvent="MeOH"/>
        <WashSolid vessel="Schlenk bomb" solvent="scCO2"/>
      </Workup>
