Repository: FAIRChemistry/mof-synthesis-data-modeling

# Data management and analysis of metal–organic framework synthesis using data models

## Overview
Preprint available at: https://chemrxiv.org/doi/full/10.26434/chemrxiv.10001842/v1
This project formats, validates, serializes, and analyzes the given MOF synthesis data using data models. It was developed to demonstrate the usefulness of data models for realizing FAIR data and software management in chemical synthesis projects. The data models and codes can be reused by those who are interested in developing or using such a workflow.

---

## Features
- Two example datasets of MOF synthesis
- Formatting synthesis and characterization data into a well-defined and interoperable structure with the data models
- Rigorous data validation using JSON schema
- Data serialization into known formats, XDL and MPIF
- Phase mole fraction analysis of PXRD data using reference patterns
- Phase yield calculation based on mole fractions and yields using molar masses
- Decision tree modeling of the main products and convex hull analysis of phase yields with synthesis parameters
- Modular scripts based on the data model APIs

---

# Clone the repository
git clone https://github.com/FAIRChemistry/FAIRSynthesis_MOF.git
cd FAIRSynthesis_MOF

## Usage

### Formatting, validation, and serialization into XDL
```bash
uv run scripts/format_and_serialize_all.py
```

### Serialization into MPIF
```bash
cd scripts/mofsy2mpif
uv run npm install
uv run npm start
cd ../..
```

### Phase mole fraction analysis of PXRD patterns
```bash
uv run marimo edit
```
1. Workspace > scripts > pxrd_analysis.mo.py
2. Run all slate cells (right bottom)

### Decision tree modeling
```bash
uv run scripts/generate_decision_trees.py
```

### Convex hull plotting
```bash
uv run marimo edit
```
1. Workspace > scripts > convex-hull.mo.py
2. Run all slate cells (right bottom)

---

The mofsy.json file is generated using the `data-model/sciformation2mofsy.py` script.

File: data/generated/mofsy_from_sciformation.json (part 1 of 26)
{
  "Synthesis": [
    {
      "Hardware": {
        "Component": [
          {
            "_id": "microwave vial"
          }
        ]
      },
      "Metadata": {
        "_description": "KE-008"
      },
      "Procedure": {
        "Prep": {
          "Step": [
            {
              "$xml_type": "Add",
              "_amount": {
                "Unit": "mole",
                "Value": 1.1425054105011e-05,
                "$xml_append": "${Value} ${Unit}"
              },
              "_reagent": "KE-006",
              "_vessel": "microwave vial"
            },
            {
              "$xml_type": "Add",
              "_amount": {
                "Unit": "mole",
                "Value": 3.7387990524255845e-05,
                "$xml_append": "${Value} ${Unit}"
              },
              "_reagent": "2,5-Dimethoxybenzene-1,4-dicarboxaldehyde",
              "_vessel": "microwave vial"
            },
            {
              "$xml_type": "Add",
              "_amount": {
                "Unit": "mole",
                "Value": 0.005464112250404749,
                "$xml_append": "${Value} ${Unit}"
              },
              "_reagent": "nBuOH",
              "_vessel": "microwave vial"
            },
            {
              "$xml_type": "Add",
              "_amount": {
                "Unit": "mole",
                "Value": 0.0044421768707483,
                "$xml_append": "${Value} ${Unit}"
              },
              "_reagent": "oDCB",
              "_vessel": "microwave vial"
            },
            {
              "$xml_type": "Add",
              "_amount": {
                "Unit": "mole",
                "Value": 0.0007160699417152374,
                "$xml_append": "${Value} ${Unit}"
              },
              "_reagent": "CH3COOH",
              "_vessel": "microwave vial"
            },
            {
              "$xml_type": "Add",
              "_amount": {
                "Unit": "mole",
                "Value": 0.004550499445061044,
                "$xml_append": "${Value} ${Unit}"
              },
              "_reagent": "H2O",
              "_vessel": "microwave vial"
            }
          ]
        },
        "Reaction": {
          "Step": [
            {
              "$xml_type": "HeatChill",
              "_temp": {
                "Unit": "celsius",
                "Value": 120.0,
                "$xml_append": "${Value} ${Unit}"
              },
              "_time": {
                "Unit": "second",
                "Value": 259200.0,
                "$xml_append": "${Value} ${Unit}"
              },
              "_vessel": "microwave vial"
            }
          ]
        },
        "Workup": {
          "Step": [
            {
              "$xml_type": "WashSolid",
              "_solvent": "acetone",
              "_vessel": "microwave vial"
            },
            {
              "$xml_type": "WashSolid",
              "_solvent": "dmf",
              "_vessel": "microwave vial"
            },
            {
              "$xml_type": "WashSolid",
              "_solvent": "chcl3",
              "_vessel": "microwave vial"
            },
            {
              "$xml_type": "WashSolid",
              "_solvent": "meoh",
              "_vessel": "microwave vial"
            },
            {
              "$xml_type": "Wait",
              "_time": {
                "Unit": "second",
                "Value": 86400.0,
                "$xml_append": "${Value} ${Unit}"
              },
              "_vessel": "microwave vial"
            },
            {
              "$xml_type": "WashSolid",
              "_solvent": "scCO2",
              "_vessel": "microwave vial"
            }
          ]
        }
      },
      "Product_characterization": [
        {
          "_weight": {
            "Unit": "gram",
            "Value": 0.008740000000000001,
            "$xml_append": "${Value} ${Unit}"
          }
        }
      ],
      "Reagents": {
        "Reagent": [
          {
            "_id": "KE-006",
            "_inchi": "InChI=1S/C44H32N8.Co/c45-29-9-1-25(2-10-29)41-33-17-19-35(49-33)42(26-3-11-30(46)12-4-26)37-21-23-39(51-37)44(28-7-15-32(48)16-8-28)40-24-22-38(52-40)43(36-20-18-34(41)50-36)27-5-13-31(47)14-6-27;/h1-24H,45-48H2;/q-2;+4/b41-33-,41-34-,42-35-,42-37-,43-36-,43-38-,44-39-,44-40-;",
            "_name": "KE-006",
            "_role": "substrate"
          },
          {
            "_id": "2,5-Dimethoxybenzene-1,4-dicarboxaldehyde",
            "_inchi": "InChI=1S/C10H10O4/c1-13-9-3-8(6-12)10(14-2)4-7(9)5-11/h3-6H,1-2H3",
            "_name": "2,5-Dimethoxybenzene-1,4-dicarboxaldehyde",
            "_role": "substrate"
          },
          {
            "_id": "nBuOH",
            "_inchi": "InChI=1S/C4H10O/c1-2-3-4-5/h5H,2-4H2,1H3",
            "_name": "nBuOH",
            "_role": "solvent"
          },
          {
            "_id": "oDCB",
            "_inchi": "InChI=1S/C6H4Cl2/c7-5-3-1-2-4-6(5)8/h1-4H",
            "_name": "oDCB",
            "_role": "solvent"
          },
          {
            "_id": "CH3COOH",
            "_inchi": "InChI=1S/C2H4O2/c1-2(3)4/h1H3,(H,3,4)",
            "_name": "CH3COOH",
            "_role": "acid"
          },
          {
            "_id": "H2O",
            "_inchi": "InChI=1S/H2O/h1H2",
            "_name": "H2O",
            "_role": "catalyst"
          }
        ]
      }
    },
    {
      "Hardware": {
        "Component": [
          {
            "_id": "microwave vial"
          }
        ]
      },
      "Metadata": {
        "_description": "KE-009"
      },
      "Procedure": {
        "Prep": {
          "Step": [
            {
              "$xml_type": "Add",
              "_amount": {
                "Unit": "mole",
                "Value": 1.1971707411470859e-05,
                "$xml_append": "${Value} ${Unit}"
              },
              "_reagent": "KE-006",
              "_vessel": "microwave vial"
            },
            {
              "$xml_type": "Add",
              "_amount": {
                "Unit": "mole",
                "Value": 2.3689360387269543e-05,
                "$xml_append": "${Value} ${Unit}"
              },
              "_reagent": "2,5-Dimethoxybenzene-1,4-dicarboxaldehyde",
              "_vessel": "microwave vial"
            },
            {
              "$xml_type": "Add",
              "_amount": {
                "Unit": "mole",
                "Value": 0.005464112250404749,
                "$xml_append": "${Value} ${Unit}"
              },
              "_reagent": "nBuOH",
              "_vessel": "microwave vial"
            },
            {
              "$xml_type": "Add",
              "_amount": {
                "Unit": "mole",
                "Value": 0.0044421768707483,
                "$xml_append": "${Value} ${Unit}"
              },
              "_reagent": "oDCB",
              "_vessel": "microwave vial"
            },
            {
              "$xml_type": "Add",
              "_amount": {
                "Unit": "mole",
                "Value": 0.0007160699417152374,
                "$xml_append": "${Value} ${Unit}"
              },
              "_reagent": "CH3COOH",
              "_vessel": "microwave vial"
            },
            {
              "$xml_type": "Add",
              "_amount": {
                "Unit": "mole",
                "Value": 0.004550499445061044,
                "$xml_append": "${Value} ${Unit}"
              },
              "_reagent": "H2O",
              "_vessel": "microwave vial"
            }
          ]
        },
        "Reaction": {
          "Step": [
            {
              "$xml_type": "HeatChill",
              "_temp": {
                "Unit": "celsius",
                "Value": 120.0,
                "$xml_append": "${Value} ${Unit}"
              },
              "_time": {
                "Unit": "second",
                "Value": 259200.0,
                "$xml_append": "${Value} ${Unit}"
              },
              "_vessel": "microwave vial"
            }
          ]
        },
        "Workup": {
          "Step": [
            {
              "$xml_type": "WashSolid",
              "_solvent": "acetone",
              "_vessel": "microwave vial"
            },
            {
              "$xml_type": "WashSolid",
              "_solvent": "dmf",
              "_vessel": "microwave vial"
            },
            {
              "$xml_type": "WashSolid",
              "_solvent": "chcl3",
              "_vessel": "microwave vial"
            },
            {
              "$xml_type": "WashSolid",
              "_solvent": "meoh",
              "_vessel": "microwave vial"
            },
            {
              "$xml_type": "Wait",
              "_time": {
                "Unit": "second",
                "Value": 86400.0,
                "$xml_append": "${Value} ${Unit}"
              },
              "_vessel": "microwave vial"
            },
            {
              "$xml_type": "WashSolid",
              "_solvent": "scCO2",
              "_vessel": "microwave vial"
            }
          ]
        }
      },
      "Product_characterization": [
        {
          "_weight": {
            "Unit": "gram",
            "Value": 0.00924,
            "$xml_append": "${Value} ${Unit}"
          }
        }
      ],
      "Reagents": {
        "Reagent": [
          {
            "_id": "KE-006",
            "_inchi": "InChI=1S/C44H32N8.Co/c45-29-9-1-25(2-10-29)41-33-17-19-35(49-33)42(26-3-11-30(46)12-4-26)37-21-23-39(51-37)44(28-7-15-32(48)16-8-28)40-24-22-38(52-40)43(36-20-18-34(41)50-36)27-5-13-31(47)14-6-27;/h1-24H,45-48H2;/q-2;+4/b41-33-,41-34-,42-35-,42-37-,43-36-,43-38-,44-39-,44-40-;",
            "_name": "KE-006",
            "_role": "substrate"
          },
          {
            "_id": "2,5-Dimethoxybenzene-1,4-dicarboxaldehyde",
            "_inchi": "InChI=1S/C10H10O4/c1-13-9-3-8(6-12)10(14-2)4-7(9)5-11/h3-6H,1-2H3",
            "_name": "2,5-Dimethoxybenzene-1,4-dicarboxaldehyde",
            "_role": "substrate"
          },
          {
            "_id": "nBuOH",
            "_inchi": "InChI=1S/C4H10O/c1-2-3-4-5/h5H,2-4H2,1H3",
            "_name": "nBuOH",
            "_role": "solvent"
          },
          {
            "_id": "oDCB",
            "_inchi": "InChI=1S/C6H4Cl2/c7-5-3-1-2-4-6(5)8/h1-4H",
            "_name": "oDCB",
            "_role": "solvent"
          },
          {
            "_id": "CH3COOH",
            "_inchi": "InChI=1S/C2H4O2/c1-2(3)4/h1H3,(H,3,4)",
            "_name": "CH3COOH",
            "_role": "acid"
          },
          {
            "_id": "H2O",
            "_inchi": "InChI=1S/H2O/h1H2",
            "_name": "H2O",
            "_role": "catalyst"
          }
        ]
      }
    },
    {
      "Hardware": {
        "Component": [
          {
            "_id": "microwave vial"
          }
        ]
      },
      "Metadata": {
        "_description": "KE-010"
      },
      "Procedure": {
        "Prep": {
          "Step": [
            {
              "$xml_type": "Add",
              "_amount": {
                "Unit": "mole",
                "Value": 1.1520718433641477e-05,
                "$xml_append": "${Value} ${Unit}"
              },
              "_reagent": "KE-007",
              "_vessel": "microwave vial"
            },
            {
              "$xml_type": "Add",
              "_amount": {
                "Unit": "mole",
                "Value": 2.3277371510969203e-05,
                "$xml_append": "${Value} ${Unit}"
              },
              "_reagent": "2,5-Dimethoxybenzene-1,4-dicarboxaldehyde",
              "_vessel": "microwave vial"
            },
            {
              "$xml_type": "Add",
              "_amount": {
                "Unit": "mole",
                "Value": 0.005464112250404749,
                "$xml_append": "${Value} ${Unit}"
              },
              "_reagent": "nBuOH",
              "_vessel": "microwave vial"
            },
            {
              "$xml_type": "Add",
              "_amount": {
                "Unit": "mole",
                "Value": 0.0044421768707483,
                "$xml_append": "${Value} ${Unit}"
              },
              "_reagent": "oDCB",
              "_vessel": "microwave vial"
            },
            {
              "$xml_type": "Add",
              "_amount": {
                "Unit": "mole",
                "Value": 0.0007160699417152374,
                "$xml_append": "${Value} ${Unit}"
              },
              "_reagent": "CH3COOH",
              "_vessel": "microwave vial"
            },
            {
              "$xml_type": "Add",
              "_amount": {
                "Unit": "mole",
                "Value": 0.004550499445061044,
                "$xml_append": "${Value} ${Unit}"
              },
              "_reagent": "H2O",
              "_vessel": "microwave vial"
            }
          ]
        },
        "Reaction": {
          "Step": [
            {
              "$xml_type": "HeatChill",
              "_temp": {
                "Unit": "celsius",
                "Value": 120.0,
                "$xml_append": "${Value} ${Unit}"
              },
              "_time": {
                "Unit": "second",
                "Value": 259200.0,
                "$xml_append": "${Value} ${Unit}"
              },
              "_vessel": "microwave vial"
            }
          ]
        },
        "Workup": {
          "Step": [
            {
              "$xml_type": "WashSolid",
              "_solvent": "acetone",
              "_vessel": "microwave vial"
            },
            {
              "$xml_type": "WashSolid",
              "_solvent": "dmf",
              "_vessel": "microwave vial"
            },
            {
              "$xml_type": "WashSolid",
              "_solvent": "chcl3",
              "_vessel": "microwave vial"
            },
            {
              "$xml_type": "WashSolid",
              "_solvent": "meoh",
              "_vessel": "microwave vial"
            },
            {
              "$xml_type": "Wait",
              "_time": {
                "Unit": "second",
                "Value": 86400.0,
                "$xml_append": "${Value} ${Unit}"
              },
              "_vessel": "microwave vial"
            },
            {
              "$xml_type": "WashSolid",
              "_solvent": "scCO2",
              "_vessel": "microwave vial"
            }
          ]
        }
      },
      "Product_characterization": [
        {
          "_weight": {
            "Unit": "gram",
            "Value": 0.008480000000000001,
            "$xml_append": "${Value} ${Unit}"
          }
        }
      ],
      "Reagents": {
        "Reagent": [
          {
            "_id": "KE-007",
            "_inchi": "InChI=1S/C44H32N8.Co/c45-29-9-1-25(2-10-29)41-33-17-19-35(49-33)42(26-3-11-30(46)12-4-26)37-21-23-39(51-37)44(28-7-15-32(48)16-8-28)40-24-22-38(52-40)43(36-20-18-34(41)50-36)27-5-13-31(47)14-6-27;/h1-24H,45-48H2;/q-2;+4/b41-33-,41-34-,42-35-,42-37-,43-36-,43-38-,44-39-,44-40-;",
            "_name": "KE-007",
            "_role": "substrate"
          },
          {
            "_id": "2,5-Dimethoxybenzene-1,4-dicarboxaldehyde",
            "_inchi": "InChI=1S/C10H10O4/c1-13-9-3-8(6-12)10(14-2)4-7(9)5-11/h3-6H,1-2H3",
            "_name": "2,5-Dimethoxybenzene-1,4-dicarboxaldehyde",
            "_role": "substrate"
          },
          {
            "_id": "nBuOH",
            "_inchi": "InChI=1S/C4H10O/c1-2-3-4-5/h5H,2-4H2,1H3",
            "_name": "nBuOH",
            "_role": "solvent"
          },
          {
            "_id": "oDCB",
            "_inchi": "InChI=1S/C6H4Cl2/c7-5-3-1-2-4-6(5)8/h1-4H",
            "_name": "oDCB",
            "_role": "solvent"
          },
          {
            "_id": "CH3COOH",
            "_inchi": "InChI=1S/C2H4O2/c1-2(3)4/h1H3,(H,3,4)",
            "_name": "CH3COOH",
            "_role": "acid"
          },
          {
            "_id": "H2O",
            "_inchi": "InChI=1S/H2O/h1H2",
            "_name": "H2O",
            "_role": "catalyst"
          }
        ]
      }
    },
    {
      "Hardware": {
        "Component": [
          {
            "_id": "microwave vial"
          }
        ]
      },
      "Metadata": {
        "_description": "KE-011"
      },
      "Procedure": {
        "Prep": {
          "Step": [
            {
              "$xml_type": "Add",
              "_amount": {
                "Unit": "mole",
                "Value": 1.2067371740101334e-05,
                "$xml_append": "${Value} ${Unit}"
              },
              "_reagent": "KE-007",
              "_vessel": "microwave vial"
            },
            {
              "$xml_type": "Add",
              "_amount": {
                "Unit": "mole",
                "Value": 2.389535482541971e-05,
                "$xml_append": "${Value} ${Unit}"
              },
              "_reagent": "2,5-Dimethoxybenzene-1,4-dicarboxaldehyde",
              "_vessel": "microwave vial"
            },
            {
              "$xml_type": "Add",
              "_amount": {
                "Unit": "mole",
                "Value": 0.005464112250404749,
                "$xml_append": "${Value} ${Unit}"
              },
              "_reagent": "nBuOH",
              "_vessel": "microwave vial"
            },
            {
              "$xml_type": "Add",
              "_amount": {
                "Unit": "mole",
                "Value": 0.0044421768707483,
                "$xml_append": "${Value} ${Unit}"
              },
              "_reagent": "oDCB",
              "_vessel": "microwave vial"
            },
            {
              "$xml_type": "Add",
              "_amount": {
                "Unit": "mole",
                "Value": 0.0007160699417152374,
                "$xml_append": "${Value} ${Unit}"
              },
              "_reagent": "AcOH",
              "_vessel": "microwave vial"
            },
            {
              "$xml_type": "Add",
              "_amount": {
                "Unit": "mole",
                "Value": 0.004550499445061044,
                "$xml_append": "${Value} ${Unit}"
              },
              "_reagent": "H2O",
              "_vessel": "microwave vial"
            }
          ]
        },
        "Reaction": {
          "Step": [
            {
              "$xml_type": "HeatChill",
              "_temp": {
                "Unit": "celsius",
                "Value": 120.0,
                "$xml_append": "${Value} ${Unit}"
              },
              "_time": {
                "Unit": "second",
                "Value": 259200.0,
                "$xml_append": "${Value} ${Unit}"
              },
              "_vessel": "microwave vial"
            }
          ]
        },
        "Workup": {
          "Step": [
            {
              "$xml_type": "WashSolid",
              "_solvent": "acetone",
              "_vessel": "microwave vial"
            },
            {
              "$xml_type": "WashSolid",
              "_solvent": "dmf",
              "_vessel": "microwave vial"
            },
            {
              "$xml_type": "WashSolid",
              "_solvent": "chcl3",
              "_vessel": "microwave vial"
            },
            {
              "$xml_type": "WashSolid",
              "_solvent": "meoh",
              "_vessel": "microwave vial"
            },
            {
              "$xml_type": "Wait",
              "_time": {
                "Unit": "second",
                "Value": 86400.0,
                "$xml_append": "${Value} ${Unit}"
              },
              "_vessel": "microwave vial"
            },
            {
              "$xml_type": "WashSolid",
              "_solvent": "scCO2",
              "_vessel": "microwave vial"
            }
          ]
        }
      },
      "Product_characterization": [
        {
          "_weight": {
            "Unit": "gram",
            "Value": 0.0088,
            "$xml_append": "${Value} ${Unit}"
          }
        }
      ],
      "Reagents": {
        "Reagent": [
          {
            "_id": "KE-007",
            "_inchi": "InChI=1S/C44H32N8.Co/c45-29-9-1-25(2-10-29)41-33-17-19-35(49-33)42(26-3-11-30(46)12-4-26)37-21-23-39(51-37)44(28-7-15-32(48)16-8-28)40-24-22-38(52-40)43(36-20-18-34(41)50-36)27-5-13-31(47)14-6-27;/h1-24H,45-48H2;/q-2;+4/b41-33-,41-34-,42-35-,42-37-,43-36-,43-38-,44-39-,44-40-;",
            "_name": "KE-007",
            "_role": "substrate"
          },
          {
            "_id": "2,5-Dimethoxybenzene-1,4-dicarboxaldehyde",
            "_inchi": "InChI=1S/C10H10O4/c1-13-9-3-8(6-12)10(14-2)4-7(9)5-11/h3-6H,1-2H3",
            "_name": "2,5-Dimethoxybenzene-1,4-dicarboxaldehyde",
            "_role": "substrate"
          },
          {
            "_id": "nBuOH",
            "_inchi": "InChI=1S/C4H10O/c1-2-3-4-5/h5H,2-4H2,1H3",
            "_name": "nBuOH",
            "_role": "solvent"
          },
          {
            "_id": "oDCB",
            "_inchi": "InChI=1S/C6H4Cl2/c7-5-3-1-2-4-6(5)8/h1-4H",
            "_name": "oDCB",
            "_role": "solvent"
          },
          {
            "_id": "AcOH",
            "_inchi": "InChI=1S/C2H4O2/c1-2(3)4/h1H3,(H,3,4)",
            "_name": "AcOH",
            "_role": "acid"
          },
          {
            "_id": "H2O",
            "_inchi": "InChI=1S/H2O/h1H2",
            "_name": "H2O",
            "_role": "catalyst"
          }
        ]
      }
    },
    {
      "Hardware": {
        "Component": [
          {
            "_id": "microwave vial"
          }
        ]
      },
      "Metadata": {
        "_description": "KE-014"
      },
      "Procedure": {
        "Prep": {
          "Step": [
            {
              "$xml_type": "Add",
              "_amount": {
                "Unit": "mole",
                "Value": 1.3488670336896958e-05,
                "$xml_append": "${Value} ${Unit}"
              },
              "_reagent": "KE-007",
              "_vessel": "microwave vial"
            },
            {
              "$xml_type": "Add",
              "_amount": {
                "Unit": "mole",
                "Value": 4.037490987743331e-05,
                "$xml_append": "${Value} ${Unit}"
              },
              "_reagent": "2,5-Dimethoxybenzene-1,4-dicarboxaldehyde",
              "_vessel": "microwave vial"
            },
            {
              "$xml_type": "Add",
              "_amount": {
                "Unit": "mole",
                "Value": 0.0007199999999999999,
                "$xml_append": "${Value} ${Unit}"
              },
              "_reagent": "Acetic acid",
              "_vessel": "microwave vial"
            },
            {
              "$xml_type": "Add",
              "_amount": {
                "Unit": "mole",
                "Value": 0.004372918978912319,
                "$xml_append": "${Value} ${Unit}"
              },
              "_reagent": "Wasser",
              "_vessel": "microwave vial"
            },
            {
              "$xml_type": "Add",
              "_amount": {
                "Unit": "mole",
                "Value": 0.005464112250404749,
                "$xml_append": "${Value} ${Unit}"
              },
              "_reagent": "nBuOH",
              "_vessel": "microwave vial"
            },
            {
              "$xml_type": "Add",
              "_amount": {
                "Unit": "mole",
                "Value": 0.0044421768707483,
                "$xml_append": "${Value} ${Unit}"
              },
              "_reagent": "oDCB",
              "_vessel": "microwave vial"
            },
            {
              "$xml_type": "Add",
              "_amount": {
                "Unit": "mole",
                "Value": 0.0007160699417152374,
                "$xml_append": "${Value} ${Unit}"
              },
              "_reagent": "CH3COOH",
              "_vessel": "microwave vial"
            },
            {
              "$xml_type": "Add",
              "_amount": {
                "Unit": "mole",
                "Value": 0.004550499445061044,
                "$xml_append": "${Value} ${Unit}"
              },
              "_reagent": "H2O",
              "_vessel": "microwave vial"
            }
          ]
        },
        "Reaction": {
          "Step": [
            {
              "$xml_type": "HeatChill",
              "_temp": {
                "Unit": "celsius",
                "Value": 120.0,
                "$xml_append": "${Value} ${Unit}"
              },
              "_time": {
                "Unit": "second",
                "Value": 259200.0,
                "$xml_append": "${Value} ${Unit}"
              },
              "_vessel": "microwave vial"
            }
          ]
        },
        "Workup": {
          "Step": [
            {
              "$xml_type": "WashSolid",
              "_solvent": "acetone",
              "_vessel": "microwave vial"
            },
            {
              "$xml_type": "WashSolid",
              "_solvent": "dmf",
              "_vessel": "microwave vial"
            },
            {
              "$xml_type": "WashSolid",
              "_solvent": "chcl3",
              "_vessel": "microwave vial"
            },
            {
              "$xml_type": "WashSolid",
              "_solvent": "meoh",
              "_vessel": "microwave vial"
            },
            {
              "$xml_type": "Wait",
              "_time": {
                "Unit": "second",
                "Value": 86400.0,
                "$xml_append": "${Value} ${Unit}"
              },
              "_vessel": "microwave vial"
            },
            {
              "$xml_type": "WashSolid",
              "_solvent": "scCO2",
              "_vessel": "microwave vial"
            }
          ]
        }
      },
      "Product_characterization": [
        {
          "_weight": {
            "Unit": "gram",
            "Value": 0.00956,
            "$xml_append": "${Value} ${Unit}"
          }
        }
      ],
      "Reagents": {
        "Reagent": [
          {
            "_id": "KE-007",
            "_inchi": "InChI=1S/C44H32N8.Co/c45-29-9-1-25(2-10-29)41-33-17-19-35(49-33)42(26-3-11-30(46)12-4-26)37-21-23-39(51-37)44(28-7-15-32(48)16-8-28)40-24-22-38(52-40)43(36-20-18-34(41)50-36)27-5-13-31(47)14-6-27;/h1-24H,45-48H2;/q-2;+4/b41-33-,41-34-,42-35-,42-37-,43-36-,43-38-,44-39-,44-40-;",
            "_name": "KE-007",
            "_role": "substrate"
          },
          {
            "_id": "2,5-Dimethoxybenzene-1,4-dicarboxaldehyde",
            "_inchi": "InChI=1S/C10H10O4/c1-13-9-3-8(6-12)10(14-2)4-7(9)5-11/h3-6H,1-2H3",
            "_name": "2,5-Dimethoxybenzene-1,4-dicarboxaldehyde",
            "_role": "substrate"
          },
          {
            "_id": "Acetic acid",
            "_inchi": "InChI=1S/C2H4O2/c1-2(3)4/h1H3,(H,3,4)",
            "_name": "Acetic acid",
            "_role": "acid"
          },
          {
            "_id": "Wasser",
            "_inchi": "InChI=1S/H2O/h1H2",
            "_name": "Wasser",
            "_role": "catalyst"
          },
          {
            "_id": "nBuOH",
            "_inchi": "InChI=1S/C4H10O/c1-2-3-4-5/h5H,2-4H2,1H3",
            "_name": "nBuOH",
            "_role": "solvent"
          },
          {
            "_id": "oDCB",
            "_inchi": "InChI=1S/C6H4Cl2/c7-5-3-1-2-4-6(5)8/h1-4H",
            "_name": "oDCB",
            "_role": "solvent"
          },
          {
            "_id": "CH3COOH",
            "_inchi": "InChI=1S/C2H4O2/c1-2(3)4/h1H3,(H,3,4)",
            "_name": "CH3COOH",
            "_role": "acid"
          },
          {
            "_id": "H2O",
            "_inchi": "InChI=1S/H2O/h1H2",
            "_name": "H2O",
            "_role": "catalyst"
          }
        ]
      }
    },
    {
      "Hardware": {
        "Component": [
          {
            "_id": "microwave vial"
          }
        ]
      },
      "Metadata": {
        "_description": "KE-015"
      },
      "Procedure": {
        "Prep": {
          "Step": [
            {
              "$xml_type": "Add",
              "_amount": {
                "Unit": "mole",
                "Value": 1.2832686369145134e-05,
                "$xml_append": "${Value} ${Unit}"
              },
              "_reagent": "KE-013",
              "_vessel": "microwave vial"
            },
            {
              "$xml_type": "Add",
              "_amount": {
                "Unit": "mole",
                "Value": 3.810897105778144e-05,
                "$xml_append": "${Value} ${Unit}"
              },
              "_reagent": "2,5-Dimethoxybenzene-1,4-dicarboxaldehyde",
              "_vessel": "microwave vial"
            },
            {
              "$xml_type": "Add",
              "_amount": {
                "Unit": "mole",
                "Value": 0.005464112250404749,
                "$xml_append": "${Value} ${Unit}"
              },
              "_reagent": "nBuOH",
              "_vessel": "microwave vial"
            },
            {
              "$xml_type": "Add",
              "_amount": {
                "Unit": "mole",
                "Value": 0.0044421768707483,
                "$xml_append": "${Value} ${Unit}"
              },
              "_reagent": "oDCB",
              "_vessel": "microwave vial"
            },
            {
              "$xml_type": "Add",
              "_amount": {
                "Unit": "mole",
                "Value": 0.0007160699417152374,
                "$xml_append": "${Value} ${Unit}"
              },
              "_reagent": "AcOH",
              "_vessel": "microwave vial"
            },
            {
              "$xml_type": "Add",
              "_amount": {
                "Unit": "mole",
                "Value": 0.004550499445061044,
                "$xml_append": "${Value} ${Unit}"
              },
              "_reagent": "H2O",
              "_vessel": "microwave vial"
            }
          ]
        },
        "Reaction": {
          "Step": [
            {
              "$xml_type": "HeatChill",
              "_temp": {
                "Unit": "celsius",
                "Value": 120.0,
                "$xml_append": "${Value} ${Unit}"
              },
              "_time": {
                "Unit": "second",
                "Value": 259200.0,
                "$xml_append": "${Value} ${Unit}"
              },
              "_vessel": "microwave vial"
            }
          ]
        },
        "Workup": {
          "Step": [
            {
              "$xml_type": "WashSolid",
              "_solvent": "acetone",
              "_vessel": "microwave vial"
            },
            {
              "$xml_type": "WashSolid",
              "_solvent": "dmf",
              "_vessel": "microwave vial"
            },
            {
              "$xml_type": "WashSolid",
              "_solvent": "chcl3",
              "_vessel": "microwave vial"
            },
            {
              "$xml_type": "WashSolid",
              "_solvent": "meoh",
              "_vessel": "microwave vial"
            },
            {
              "$xml_type": "Wait",
              "_time": {
                "Unit": "second",
                "Value": 86400.0,
                "$xml_append": "${Value} ${Unit}"
              },
              "_vessel": "microwave vial"
            },
            {
              "$xml_type": "WashSolid",
              "_solvent": "scCO2",
              "_vessel": "microwave vial"
            }
          ]
        }
      },
      "Product_characterization": [
        {
          "_weight": {
            "Unit": "gram",
            "Value": 0.00742,
            "$xml_append": "${Value} ${Unit}"
          }
        }
      ],
      "Reagents": {
        "Reagent": [
          {
            "_id": "KE-013",
            "_inchi": "InChI=1S/C44H32N8.Co/c45-29-9-1-25(2-10-29)41-33-17-19-35(49-33)42(26-3-11-30(46)12-4-26)37-21-23-39(51-37)44(28-7-15-32(48)16-8-28)40-24-22-38(52-40)43(36-20-18-34(41)50-36)27-5-13-31(47)14-6-27;/h1-24H,45-48H2;/q-2;+4/b41-33-,41-34-,42-35-,42-37-,43-36-,43-38-,44-39-,44-40-;",
            "_name": "KE-013",
            "_role": "substrate"
          },
          {
            "_id": "2,5-Dimethoxybenzene-1,4-dicarboxaldehyde",
            "_inchi": "InChI=1S/C10H10O4/c1-13-9-3-8(6-12)10(14-2)4-7(9)5-11/h3-6H,1-2H3",
            "_name": "2,5-Dimethoxybenzene-1,4-dicarboxaldehyde",
            "_role": "substrate"
          },
          {
            "_id": "nBuOH",
            "_inchi": "InChI=1S/C4H10O/c1-2-3-4-5/h5H,2-4H2,1H3",
            "_name": "nBuOH",
            "_role": "solvent"
          },
          {
            "_id": "oDCB",
            "_inchi": "InChI=1S/C6H4Cl2/c7-5-3-1-2-4-6(5)8/h1-4H",
            "_name": "oDCB",
            "_role": "solvent"
          },
          {
            "_id": "AcOH",
            "_inchi": "InChI=1S/C2H4O2/c1-2(3)4/h1H3,(H,3,4)",
            "_name": "AcOH",
            "_role": "acid"
          },
          {
            "_id": "H2O",
            "_inchi": "InChI=1S/H2O/h1H2",
            "_name": "H2O",
            "_role": "catalyst"
          }
        ]
      }
    },
    {
      "Hardware": {
        "Component": [
          {
            "_id": "microwave vial"
          }
        ]
      },
      "Metadata": {
        "_description": "KE-016"
      },
      "Procedure": {
        "Prep": {
          "Step": [
            {
              "$xml_type": "Add",
              "_amount": {
                "Unit": "mole",
                "Value": 1.2163036068731808e-05,
                "$xml_append": "${Value} ${Unit}"
              },
              "_reagent": "KE-013",
              "_vessel": "microwave vial"
            },
            {
              "$xml_type": "Add",
              "_amount": {
                "Unit": "mole",
                "Value": 2.415284787310743e-05,
                "$xml_append": "${Value} ${Unit}"
              },
              "_reagent": "2,5-Dimethoxybenzene-1,4-dicarboxaldehyde",
              "_vessel": "microwave vial"
            },
            {
              "$xml_type": "Add",
              "_amount": {
                "Unit": "mole",
                "Value": 0.005464112250404749,
                "$xml_append": "${Value} ${Unit}"
              },
              "_reagent": "nBuOH",
              "_vessel": "microwave vial"
            },
            {
              "$xml_type": "Add",
              "_amount": {
                "Unit": "mole",
                "Value": 0.0044421768707483,
                "$xml_append": "${Value} ${Unit}"
              },
              "_reagent": "oDCB",
              "_vessel": "microwave vial"
            },
            {
              "$xml_type": "Add",
              "_amount": {
                "Unit": "mole",
                "Value": 0.0007160699417152374,
                "$xml_append": "${Value} ${Unit}"
              },
              "_reagent": "AcOH",
              "_vessel": "microwave vial"
            },
            {
              "$xml_type": "Add",
              "_amount": {
                "Unit": "mole",
                "Value": 0.004550499445061044,
                "$xml_append": "${Value} ${Unit}"
              },
              "_reagent": "H2O",
              "_vessel": "microwave vial"
            }
          ]
        },
        "Reaction": {
          "Step": [
            {
              "$xml_type": "HeatChill",
              "_temp": {
                "Unit": "celsius",
                "Value": 120.0,
                "$xml_append": "${Value} ${Unit}"
              },
              "_time": {
                "Unit": "second",
                "Value": 259200.0,
                "$xml_append": "${Value} ${Unit}"
              },
              "_vessel": "microwave vial"
            }
          ]
        },
        "Workup": {
          "Step": [
            {
              "$xml_type": "WashSolid",
              "_solvent": "acetone",
              "_vessel": "microwave vial"
            },
            {
              "$xml_type": "WashSolid",
              "_solvent": "dmf",
              "_vessel": "microwave vial"
            },
            {
              "$xml_type": "WashSolid",
              "_solvent": "chcl3",
              "_vessel": "microwave vial"
            },
            {
              "$xml_type": "WashSolid",
              "_solvent": "meoh",
              "_vessel": "microwave vial"
            },
            {
              "$xml_type": "Wait",
              "_time": {
                "Unit": "second",
                "Value": 86400.0,
                "$xml_append": "${Value} ${Unit}"
              },
              "_vessel": "microwave vial"
            },
            {
              "$xml_type": "WashSolid",
              "_solvent": "scCO2",
              "_vessel": "microwave vial"
            }
          ]
        }
      },
      "Product_characterization": [
        {
          "_weight": {
            "Unit": "gram",
            "Value": 0.00657,
            "$xml_append": "${Value} ${Unit}"
          }
        }
      ],
      "Reagents": {
        "Reagent": [
          {
            "_id": "KE-013",
            "_inchi": "InChI=1S/C44H32N8.Co/c45-29-9-1-25(2-10-29)41-33-17-19-35(49-33)42(26-3-11-30(46)12-4-26)37-21-23-39(51-37)44(28-7-15-32(48)16-8-28)40-24-22-38(52-40)43(36-20-18-34(41)50-36)27-5-13-31(47)14-6-27;/h1-24H,45-48H2;/q-2;+4/b41-33-,41-34-,42-35-,42-37-,43-36-,43-38-,44-39-,44-40-;",
            "_name": "KE-013",
            "_role": "substrate"
          },
          {
            "_id": "2,5-Dimethoxybenzene-1,4-dicarboxaldehyde",
            "_inchi": "InChI=1S/C10H10O4/c1-13-9-3-8(6-12)10(14-2)4-7(9)5-11/h3-6H,1-2H3",
            "_name": "2,5-Dimethoxybenzene-1,4-dicarboxaldehyde",
            "_role": "substrate"
          },
          {
            "_id": "nBuOH",
            "_inchi": "InChI=1S/C4H10O/c1-2-3-4-5/h5H,2-4H2,1H3",
            "_name": "nBuOH",
            "_role": "solvent"
          },
          {
            "_id": "oDCB",
            "_inchi": "InChI=1S/C6H4Cl2/c7-5-3-1-2-4-6(5)8/h1-4H",
            "_name": "oDCB",
            "_role": "solvent"
          },
          {
            "_id": "AcOH",
            "_inchi": "InChI=1S/C2H4O2/c1-2(3)4/h1H3,(H,3,4)",
            "_name": "AcOH",
            "_role": "acid"
          },
          {
            "_id": "H2O",
            "_inchi": "InChI=1S/H2O/h1H2",
            "_name": "H2O",
            "_role": "catalyst"
          }
        ]
      }
    },
    {
      "Hardware": {
        "Component": [
          {
            "_id": "microwave vial"
          }
        ]
      },
      "Metadata": {
        "_description": "KE-017"
      },
      "Procedure": {
        "Prep": {
          "Step": [
            {
              "$xml_type": "Add",
              "_amount": {
                "Unit": "mole",
                "Value": 1.3092346689713565e-05,
                "$xml_append": "${Value} ${Unit}"
              },
              "_reagent": "KE-013",
              "_vessel": "microwave vial"
            },
            {
              "$xml_type": "Add",
              "_amount": {
                "Unit": "mole",
                "Value": 2.6985271397672266e-05,
                "$xml_append": "${Value} ${Unit}"
              },
              "_reagent": "2,5-Dimethoxybenzene-1,4-dicarboxaldehyde",
              "_vessel": "microwave vial"
            },
            {
              "$xml_type": "Add",
              "_amount": {
                "Unit": "mole",
                "Value": 0.005464112250404749,
                "$xml_append": "${Value} ${Unit}"
              },
