Repository: FAIRChemistry/mof-synthesis-data-modeling

# Data management and analysis of metal–organic framework synthesis using data models

## Overview
Preprint available at: https://chemrxiv.org/doi/full/10.26434/chemrxiv.10001842/v1
This project formats, validates, serializes, and analyzes the given MOF synthesis data using data models. It was developed to demonstrate the usefulness of data models for realizing FAIR data and software management in chemical synthesis projects. The data models and codes can be reused by those who are interested in developing or using such a workflow.

---

## Features
- Two example datasets of MOF synthesis
- Formatting synthesis and characterization data into a well-defined and interoperable structure with the data models
- Rigorous data validation using JSON schema
- Data serialization into known formats, XDL and MPIF
- Phase mole fraction analysis of PXRD data using reference patterns
- Phase yield calculation based on mole fractions and yields using molar masses
- Decision tree modeling of the main products and convex hull analysis of phase yields with synthesis parameters
- Modular scripts based on the data model APIs

---

# Clone the repository
git clone https://github.com/FAIRChemistry/FAIRSynthesis_MOF.git
cd FAIRSynthesis_MOF

## Usage

### Formatting, validation, and serialization into XDL
```bash
uv run scripts/format_and_serialize_all.py
```

### Serialization into MPIF
```bash
cd scripts/mofsy2mpif
uv run npm install
uv run npm start
cd ../..
```

### Phase mole fraction analysis of PXRD patterns
```bash
uv run marimo edit
```
1. Workspace > scripts > pxrd_analysis.mo.py
2. Run all slate cells (right bottom)

### Decision tree modeling
```bash
uv run scripts/generate_decision_trees.py
```

### Convex hull plotting
```bash
uv run marimo edit
```
1. Workspace > scripts > convex-hull.mo.py
2. Run all slate cells (right bottom)

---

The mofsy.json file is generated using the `data-model/sciformation2mofsy.py` script.

File: data/generated/xdl_from_sciformation.xml (part 1 of 13)
<XDL>
  <Synthesis>
    <Hardware>
      <Component id="microwave vial"/>
    </Hardware>
    <Metadata description="KE-008"/>
    <Procedure>
      <Prep>
        <Add amount="1.1425054105011e-05 mole" reagent="KE-006" vessel="microwave vial"/>
        <Add amount="3.7387990524255845e-05 mole" reagent="2,5-Dimethoxybenzene-1,4-dicarboxaldehyde" vessel="microwave vial"/>
        <Add amount="0.005464112250404749 mole" reagent="nBuOH" vessel="microwave vial"/>
        <Add amount="0.0044421768707483 mole" reagent="oDCB" vessel="microwave vial"/>
        <Add amount="0.0007160699417152374 mole" reagent="CH3COOH" vessel="microwave vial"/>
        <Add amount="0.004550499445061044 mole" reagent="H2O" vessel="microwave vial"/>
      </Prep>
      <Reaction>
        <HeatChill temp="120.0 celsius" time="259200.0 second" vessel="microwave vial"/>
      </Reaction>
      <Workup>
        <WashSolid solvent="acetone" vessel="microwave vial"/>
        <WashSolid solvent="dmf" vessel="microwave vial"/>
        <WashSolid solvent="chcl3" vessel="microwave vial"/>
        <WashSolid solvent="meoh" vessel="microwave vial"/>
        <Wait time="86400.0 second" vessel="microwave vial"/>
        <WashSolid solvent="scCO2" vessel="microwave vial"/>
      </Workup>
    </Procedure>
    <Product_characterization weight="0.008740000000000001 gram"/>
    <Product_characterization relative_file_path="../../data/PXRD/PXRD_KE-008_Cu-Ka1_capillary-1mm_5s-deg.xyd" x-ray_source="Cu Kα1">
      <sample_holder diameter="1.0 millimeter" type="HILGENBERG_GLASS_NO_14_CAPILLARY"/>
    </Product_characterization>
    <Reagents>
      <Reagent id="KE-006" inchi="InChI=1S/C44H32N8.Co/c45-29-9-1-25(2-10-29)41-33-17-19-35(49-33)42(26-3-11-30(46)12-4-26)37-21-23-39(51-37)44(28-7-15-32(48)16-8-28)40-24-22-38(52-40)43(36-20-18-34(41)50-36)27-5-13-31(47)14-6-27;/h1-24H,45-48H2;/q-2;+4/b41-33-,41-34-,42-35-,42-37-,43-36-,43-38-,44-39-,44-40-;" name="KE-006" role="substrate"/>
      <Reagent id="2,5-Dimethoxybenzene-1,4-dicarboxaldehyde" inchi="InChI=1S/C10H10O4/c1-13-9-3-8(6-12)10(14-2)4-7(9)5-11/h3-6H,1-2H3" name="2,5-Dimethoxybenzene-1,4-dicarboxaldehyde" role="substrate"/>
      <Reagent id="nBuOH" inchi="InChI=1S/C4H10O/c1-2-3-4-5/h5H,2-4H2,1H3" name="nBuOH" role="solvent"/>
      <Reagent id="oDCB" inchi="InChI=1S/C6H4Cl2/c7-5-3-1-2-4-6(5)8/h1-4H" name="oDCB" role="solvent"/>
      <Reagent id="CH3COOH" inchi="InChI=1S/C2H4O2/c1-2(3)4/h1H3,(H,3,4)" name="CH3COOH" role="acid"/>
      <Reagent id="H2O" inchi="InChI=1S/H2O/h1H2" name="H2O" role="catalyst"/>
    </Reagents>
  </Synthesis>
  <Synthesis>
    <Hardware>
      <Component id="microwave vial"/>
    </Hardware>
    <Metadata description="KE-009"/>
    <Procedure>
      <Prep>
        <Add amount="1.1971707411470859e-05 mole" reagent="KE-006" vessel="microwave vial"/>
        <Add amount="2.3689360387269543e-05 mole" reagent="2,5-Dimethoxybenzene-1,4-dicarboxaldehyde" vessel="microwave vial"/>
        <Add amount="0.005464112250404749 mole" reagent="nBuOH" vessel="microwave vial"/>
        <Add amount="0.0044421768707483 mole" reagent="oDCB" vessel="microwave vial"/>
        <Add amount="0.0007160699417152374 mole" reagent="CH3COOH" vessel="microwave vial"/>
        <Add amount="0.004550499445061044 mole" reagent="H2O" vessel="microwave vial"/>
      </Prep>
      <Reaction>
        <HeatChill temp="120.0 celsius" time="259200.0 second" vessel="microwave vial"/>
      </Reaction>
      <Workup>
        <WashSolid solvent="acetone" vessel="microwave vial"/>
        <WashSolid solvent="dmf" vessel="microwave vial"/>
        <WashSolid solvent="chcl3" vessel="microwave vial"/>
        <WashSolid solvent="meoh" vessel="microwave vial"/>
        <Wait time="86400.0 second" vessel="microwave vial"/>
        <WashSolid solvent="scCO2" vessel="microwave vial"/>
      </Workup>
    </Procedure>
    <Product_characterization weight="0.00924 gram"/>
    <Product_characterization relative_file_path="../../data/PXRD/PXRD_KE-009_Cu-Ka1_capillary-1mm_5s-deg.xyd" x-ray_source="Cu Kα1">
      <sample_holder diameter="1.0 millimeter" type="HILGENBERG_GLASS_NO_14_CAPILLARY"/>
    </Product_characterization>
    <Reagents>
      <Reagent id="KE-006" inchi="InChI=1S/C44H32N8.Co/c45-29-9-1-25(2-10-29)41-33-17-19-35(49-33)42(26-3-11-30(46)12-4-26)37-21-23-39(51-37)44(28-7-15-32(48)16-8-28)40-24-22-38(52-40)43(36-20-18-34(41)50-36)27-5-13-31(47)14-6-27;/h1-24H,45-48H2;/q-2;+4/b41-33-,41-34-,42-35-,42-37-,43-36-,43-38-,44-39-,44-40-;" name="KE-006" role="substrate"/>
      <Reagent id="2,5-Dimethoxybenzene-1,4-dicarboxaldehyde" inchi="InChI=1S/C10H10O4/c1-13-9-3-8(6-12)10(14-2)4-7(9)5-11/h3-6H,1-2H3" name="2,5-Dimethoxybenzene-1,4-dicarboxaldehyde" role="substrate"/>
      <Reagent id="nBuOH" inchi="InChI=1S/C4H10O/c1-2-3-4-5/h5H,2-4H2,1H3" name="nBuOH" role="solvent"/>
      <Reagent id="oDCB" inchi="InChI=1S/C6H4Cl2/c7-5-3-1-2-4-6(5)8/h1-4H" name="oDCB" role="solvent"/>
      <Reagent id="CH3COOH" inchi="InChI=1S/C2H4O2/c1-2(3)4/h1H3,(H,3,4)" name="CH3COOH" role="acid"/>
      <Reagent id="H2O" inchi="InChI=1S/H2O/h1H2" name="H2O" role="catalyst"/>
    </Reagents>
  </Synthesis>
  <Synthesis>
    <Hardware>
      <Component id="microwave vial"/>
    </Hardware>
    <Metadata description="KE-010"/>
    <Procedure>
      <Prep>
        <Add amount="1.1520718433641477e-05 mole" reagent="KE-007" vessel="microwave vial"/>
        <Add amount="2.3277371510969203e-05 mole" reagent="2,5-Dimethoxybenzene-1,4-dicarboxaldehyde" vessel="microwave vial"/>
        <Add amount="0.005464112250404749 mole" reagent="nBuOH" vessel="microwave vial"/>
        <Add amount="0.0044421768707483 mole" reagent="oDCB" vessel="microwave vial"/>
        <Add amount="0.0007160699417152374 mole" reagent="CH3COOH" vessel="microwave vial"/>
        <Add amount="0.004550499445061044 mole" reagent="H2O" vessel="microwave vial"/>
      </Prep>
      <Reaction>
        <HeatChill temp="120.0 celsius" time="259200.0 second" vessel="microwave vial"/>
      </Reaction>
      <Workup>
        <WashSolid solvent="acetone" vessel="microwave vial"/>
        <WashSolid solvent="dmf" vessel="microwave vial"/>
        <WashSolid solvent="chcl3" vessel="microwave vial"/>
        <WashSolid solvent="meoh" vessel="microwave vial"/>
        <Wait time="86400.0 second" vessel="microwave vial"/>
        <WashSolid solvent="scCO2" vessel="microwave vial"/>
      </Workup>
    </Procedure>
    <Product_characterization weight="0.008480000000000001 gram"/>
    <Product_characterization relative_file_path="../../data/PXRD/PXRD_KE-010_Cu-Ka1_capillary-1mm_5s-deg.xyd" x-ray_source="Cu Kα1">
      <sample_holder diameter="1.0 millimeter" type="HILGENBERG_GLASS_NO_14_CAPILLARY"/>
    </Product_characterization>
    <Reagents>
      <Reagent id="KE-007" inchi="InChI=1S/C44H32N8.Co/c45-29-9-1-25(2-10-29)41-33-17-19-35(49-33)42(26-3-11-30(46)12-4-26)37-21-23-39(51-37)44(28-7-15-32(48)16-8-28)40-24-22-38(52-40)43(36-20-18-34(41)50-36)27-5-13-31(47)14-6-27;/h1-24H,45-48H2;/q-2;+4/b41-33-,41-34-,42-35-,42-37-,43-36-,43-38-,44-39-,44-40-;" name="KE-007" role="substrate"/>
      <Reagent id="2,5-Dimethoxybenzene-1,4-dicarboxaldehyde" inchi="InChI=1S/C10H10O4/c1-13-9-3-8(6-12)10(14-2)4-7(9)5-11/h3-6H,1-2H3" name="2,5-Dimethoxybenzene-1,4-dicarboxaldehyde" role="substrate"/>
      <Reagent id="nBuOH" inchi="InChI=1S/C4H10O/c1-2-3-4-5/h5H,2-4H2,1H3" name="nBuOH" role="solvent"/>
      <Reagent id="oDCB" inchi="InChI=1S/C6H4Cl2/c7-5-3-1-2-4-6(5)8/h1-4H" name="oDCB" role="solvent"/>
      <Reagent id="CH3COOH" inchi="InChI=1S/C2H4O2/c1-2(3)4/h1H3,(H,3,4)" name="CH3COOH" role="acid"/>
      <Reagent id="H2O" inchi="InChI=1S/H2O/h1H2" name="H2O" role="catalyst"/>
    </Reagents>
  </Synthesis>
  <Synthesis>
    <Hardware>
      <Component id="microwave vial"/>
    </Hardware>
    <Metadata description="KE-011"/>
    <Procedure>
      <Prep>
        <Add amount="1.2067371740101334e-05 mole" reagent="KE-007" vessel="microwave vial"/>
        <Add amount="2.389535482541971e-05 mole" reagent="2,5-Dimethoxybenzene-1,4-dicarboxaldehyde" vessel="microwave vial"/>
        <Add amount="0.005464112250404749 mole" reagent="nBuOH" vessel="microwave vial"/>
        <Add amount="0.0044421768707483 mole" reagent="oDCB" vessel="microwave vial"/>
        <Add amount="0.0007160699417152374 mole" reagent="AcOH" vessel="microwave vial"/>
        <Add amount="0.004550499445061044 mole" reagent="H2O" vessel="microwave vial"/>
      </Prep>
      <Reaction>
        <HeatChill temp="120.0 celsius" time="259200.0 second" vessel="microwave vial"/>
      </Reaction>
      <Workup>
        <WashSolid solvent="acetone" vessel="microwave vial"/>
        <WashSolid solvent="dmf" vessel="microwave vial"/>
        <WashSolid solvent="chcl3" vessel="microwave vial"/>
        <WashSolid solvent="meoh" vessel="microwave vial"/>
        <Wait time="86400.0 second" vessel="microwave vial"/>
        <WashSolid solvent="scCO2" vessel="microwave vial"/>
      </Workup>
    </Procedure>
    <Product_characterization weight="0.0088 gram"/>
    <Product_characterization relative_file_path="../../data/PXRD/PXRD_KE-011_Cu-Ka1_capillary-1mm_5s-deg.xyd" x-ray_source="Cu Kα1">
      <sample_holder diameter="1.0 millimeter" type="HILGENBERG_GLASS_NO_14_CAPILLARY"/>
    </Product_characterization>
    <Reagents>
      <Reagent id="KE-007" inchi="InChI=1S/C44H32N8.Co/c45-29-9-1-25(2-10-29)41-33-17-19-35(49-33)42(26-3-11-30(46)12-4-26)37-21-23-39(51-37)44(28-7-15-32(48)16-8-28)40-24-22-38(52-40)43(36-20-18-34(41)50-36)27-5-13-31(47)14-6-27;/h1-24H,45-48H2;/q-2;+4/b41-33-,41-34-,42-35-,42-37-,43-36-,43-38-,44-39-,44-40-;" name="KE-007" role="substrate"/>
      <Reagent id="2,5-Dimethoxybenzene-1,4-dicarboxaldehyde" inchi="InChI=1S/C10H10O4/c1-13-9-3-8(6-12)10(14-2)4-7(9)5-11/h3-6H,1-2H3" name="2,5-Dimethoxybenzene-1,4-dicarboxaldehyde" role="substrate"/>
      <Reagent id="nBuOH" inchi="InChI=1S/C4H10O/c1-2-3-4-5/h5H,2-4H2,1H3" name="nBuOH" role="solvent"/>
      <Reagent id="oDCB" inchi="InChI=1S/C6H4Cl2/c7-5-3-1-2-4-6(5)8/h1-4H" name="oDCB" role="solvent"/>
      <Reagent id="AcOH" inchi="InChI=1S/C2H4O2/c1-2(3)4/h1H3,(H,3,4)" name="AcOH" role="acid"/>
      <Reagent id="H2O" inchi="InChI=1S/H2O/h1H2" name="H2O" role="catalyst"/>
    </Reagents>
  </Synthesis>
  <Synthesis>
    <Hardware>
      <Component id="microwave vial"/>
    </Hardware>
    <Metadata description="KE-014"/>
    <Procedure>
      <Prep>
        <Add amount="1.3488670336896958e-05 mole" reagent="KE-007" vessel="microwave vial"/>
        <Add amount="4.037490987743331e-05 mole" reagent="2,5-Dimethoxybenzene-1,4-dicarboxaldehyde" vessel="microwave vial"/>
        <Add amount="0.0007199999999999999 mole" reagent="Acetic acid" vessel="microwave vial"/>
        <Add amount="0.004372918978912319 mole" reagent="Wasser" vessel="microwave vial"/>
        <Add amount="0.005464112250404749 mole" reagent="nBuOH" vessel="microwave vial"/>
        <Add amount="0.0044421768707483 mole" reagent="oDCB" vessel="microwave vial"/>
        <Add amount="0.0007160699417152374 mole" reagent="CH3COOH" vessel="microwave vial"/>
        <Add amount="0.004550499445061044 mole" reagent="H2O" vessel="microwave vial"/>
      </Prep>
      <Reaction>
        <HeatChill temp="120.0 celsius" time="259200.0 second" vessel="microwave vial"/>
      </Reaction>
      <Workup>
        <WashSolid solvent="acetone" vessel="microwave vial"/>
        <WashSolid solvent="dmf" vessel="microwave vial"/>
        <WashSolid solvent="chcl3" vessel="microwave vial"/>
        <WashSolid solvent="meoh" vessel="microwave vial"/>
        <Wait time="86400.0 second" vessel="microwave vial"/>
        <WashSolid solvent="scCO2" vessel="microwave vial"/>
      </Workup>
    </Procedure>
    <Product_characterization weight="0.00956 gram"/>
    <Product_characterization relative_file_path="../../data/PXRD/PXRD_KE-014_Cu-Ka1_capillary-1mm_5s-deg.xyd" x-ray_source="Cu Kα1">
      <sample_holder diameter="1.0 millimeter" type="HILGENBERG_GLASS_NO_14_CAPILLARY"/>
    </Product_characterization>
    <Reagents>
      <Reagent id="KE-007" inchi="InChI=1S/C44H32N8.Co/c45-29-9-1-25(2-10-29)41-33-17-19-35(49-33)42(26-3-11-30(46)12-4-26)37-21-23-39(51-37)44(28-7-15-32(48)16-8-28)40-24-22-38(52-40)43(36-20-18-34(41)50-36)27-5-13-31(47)14-6-27;/h1-24H,45-48H2;/q-2;+4/b41-33-,41-34-,42-35-,42-37-,43-36-,43-38-,44-39-,44-40-;" name="KE-007" role="substrate"/>
      <Reagent id="2,5-Dimethoxybenzene-1,4-dicarboxaldehyde" inchi="InChI=1S/C10H10O4/c1-13-9-3-8(6-12)10(14-2)4-7(9)5-11/h3-6H,1-2H3" name="2,5-Dimethoxybenzene-1,4-dicarboxaldehyde" role="substrate"/>
      <Reagent id="Acetic acid" inchi="InChI=1S/C2H4O2/c1-2(3)4/h1H3,(H,3,4)" name="Acetic acid" role="acid"/>
      <Reagent id="Wasser" inchi="InChI=1S/H2O/h1H2" name="Wasser" role="catalyst"/>
      <Reagent id="nBuOH" inchi="InChI=1S/C4H10O/c1-2-3-4-5/h5H,2-4H2,1H3" name="nBuOH" role="solvent"/>
      <Reagent id="oDCB" inchi="InChI=1S/C6H4Cl2/c7-5-3-1-2-4-6(5)8/h1-4H" name="oDCB" role="solvent"/>
      <Reagent id="CH3COOH" inchi="InChI=1S/C2H4O2/c1-2(3)4/h1H3,(H,3,4)" name="CH3COOH" role="acid"/>
      <Reagent id="H2O" inchi="InChI=1S/H2O/h1H2" name="H2O" role="catalyst"/>
    </Reagents>
  </Synthesis>
  <Synthesis>
    <Hardware>
      <Component id="microwave vial"/>
    </Hardware>
    <Metadata description="KE-015"/>
    <Procedure>
      <Prep>
        <Add amount="1.2832686369145134e-05 mole" reagent="KE-013" vessel="microwave vial"/>
        <Add amount="3.810897105778144e-05 mole" reagent="2,5-Dimethoxybenzene-1,4-dicarboxaldehyde" vessel="microwave vial"/>
        <Add amount="0.005464112250404749 mole" reagent="nBuOH" vessel="microwave vial"/>
        <Add amount="0.0044421768707483 mole" reagent="oDCB" vessel="microwave vial"/>
        <Add amount="0.0007160699417152374 mole" reagent="AcOH" vessel="microwave vial"/>
        <Add amount="0.004550499445061044 mole" reagent="H2O" vessel="microwave vial"/>
      </Prep>
      <Reaction>
        <HeatChill temp="120.0 celsius" time="259200.0 second" vessel="microwave vial"/>
      </Reaction>
      <Workup>
        <WashSolid solvent="acetone" vessel="microwave vial"/>
        <WashSolid solvent="dmf" vessel="microwave vial"/>
        <WashSolid solvent="chcl3" vessel="microwave vial"/>
        <WashSolid solvent="meoh" vessel="microwave vial"/>
        <Wait time="86400.0 second" vessel="microwave vial"/>
        <WashSolid solvent="scCO2" vessel="microwave vial"/>
      </Workup>
    </Procedure>
    <Product_characterization weight="0.00742 gram"/>
    <Product_characterization relative_file_path="../../data/PXRD/PXRD_KE-015_Cu-Ka1_capillary-1mm_5s-deg.xyd" x-ray_source="Cu Kα1">
      <sample_holder diameter="1.0 millimeter" type="HILGENBERG_GLASS_NO_14_CAPILLARY"/>
    </Product_characterization>
    <Reagents>
      <Reagent id="KE-013" inchi="InChI=1S/C44H32N8.Co/c45-29-9-1-25(2-10-29)41-33-17-19-35(49-33)42(26-3-11-30(46)12-4-26)37-21-23-39(51-37)44(28-7-15-32(48)16-8-28)40-24-22-38(52-40)43(36-20-18-34(41)50-36)27-5-13-31(47)14-6-27;/h1-24H,45-48H2;/q-2;+4/b41-33-,41-34-,42-35-,42-37-,43-36-,43-38-,44-39-,44-40-;" name="KE-013" role="substrate"/>
      <Reagent id="2,5-Dimethoxybenzene-1,4-dicarboxaldehyde" inchi="InChI=1S/C10H10O4/c1-13-9-3-8(6-12)10(14-2)4-7(9)5-11/h3-6H,1-2H3" name="2,5-Dimethoxybenzene-1,4-dicarboxaldehyde" role="substrate"/>
      <Reagent id="nBuOH" inchi="InChI=1S/C4H10O/c1-2-3-4-5/h5H,2-4H2,1H3" name="nBuOH" role="solvent"/>
      <Reagent id="oDCB" inchi="InChI=1S/C6H4Cl2/c7-5-3-1-2-4-6(5)8/h1-4H" name="oDCB" role="solvent"/>
      <Reagent id="AcOH" inchi="InChI=1S/C2H4O2/c1-2(3)4/h1H3,(H,3,4)" name="AcOH" role="acid"/>
      <Reagent id="H2O" inchi="InChI=1S/H2O/h1H2" name="H2O" role="catalyst"/>
    </Reagents>
  </Synthesis>
  <Synthesis>
    <Hardware>
      <Component id="microwave vial"/>
    </Hardware>
    <Metadata description="KE-016"/>
    <Procedure>
      <Prep>
        <Add amount="1.2163036068731808e-05 mole" reagent="KE-013" vessel="microwave vial"/>
        <Add amount="2.415284787310743e-05 mole" reagent="2,5-Dimethoxybenzene-1,4-dicarboxaldehyde" vessel="microwave vial"/>
        <Add amount="0.005464112250404749 mole" reagent="nBuOH" vessel="microwave vial"/>
        <Add amount="0.0044421768707483 mole" reagent="oDCB" vessel="microwave vial"/>
        <Add amount="0.0007160699417152374 mole" reagent="AcOH" vessel="microwave vial"/>
        <Add amount="0.004550499445061044 mole" reagent="H2O" vessel="microwave vial"/>
      </Prep>
      <Reaction>
        <HeatChill temp="120.0 celsius" time="259200.0 second" vessel="microwave vial"/>
      </Reaction>
      <Workup>
        <WashSolid solvent="acetone" vessel="microwave vial"/>
        <WashSolid solvent="dmf" vessel="microwave vial"/>
        <WashSolid solvent="chcl3" vessel="microwave vial"/>
        <WashSolid solvent="meoh" vessel="microwave vial"/>
        <Wait time="86400.0 second" vessel="microwave vial"/>
        <WashSolid solvent="scCO2" vessel="microwave vial"/>
      </Workup>
    </Procedure>
    <Product_characterization weight="0.00657 gram"/>
    <Product_characterization relative_file_path="../../data/PXRD/PXRD_KE-016_Cu-Ka1_capillary-1mm_5s-deg.xyd" x-ray_source="Cu Kα1">
      <sample_holder diameter="1.0 millimeter" type="HILGENBERG_GLASS_NO_14_CAPILLARY"/>
    </Product_characterization>
    <Reagents>
      <Reagent id="KE-013" inchi="InChI=1S/C44H32N8.Co/c45-29-9-1-25(2-10-29)41-33-17-19-35(49-33)42(26-3-11-30(46)12-4-26)37-21-23-39(51-37)44(28-7-15-32(48)16-8-28)40-24-22-38(52-40)43(36-20-18-34(41)50-36)27-5-13-31(47)14-6-27;/h1-24H,45-48H2;/q-2;+4/b41-33-,41-34-,42-35-,42-37-,43-36-,43-38-,44-39-,44-40-;" name="KE-013" role="substrate"/>
      <Reagent id="2,5-Dimethoxybenzene-1,4-dicarboxaldehyde" inchi="InChI=1S/C10H10O4/c1-13-9-3-8(6-12)10(14-2)4-7(9)5-11/h3-6H,1-2H3" name="2,5-Dimethoxybenzene-1,4-dicarboxaldehyde" role="substrate"/>
      <Reagent id="nBuOH" inchi="InChI=1S/C4H10O/c1-2-3-4-5/h5H,2-4H2,1H3" name="nBuOH" role="solvent"/>
      <Reagent id="oDCB" inchi="InChI=1S/C6H4Cl2/c7-5-3-1-2-4-6(5)8/h1-4H" name="oDCB" role="solvent"/>
      <Reagent id="AcOH" inchi="InChI=1S/C2H4O2/c1-2(3)4/h1H3,(H,3,4)" name="AcOH" role="acid"/>
      <Reagent id="H2O" inchi="InChI=1S/H2O/h1H2" name="H2O" role="catalyst"/>
    </Reagents>
  </Synthesis>
  <Synthesis>
    <Hardware>
      <Component id="microwave vial"/>
    </Hardware>
    <Metadata description="KE-017"/>
    <Procedure>
      <Prep>
        <Add amount="1.3092346689713565e-05 mole" reagent="KE-013" vessel="microwave vial"/>
        <Add amount="2.6985271397672266e-05 mole" reagent="2,5-Dimethoxybenzene-1,4-dicarboxaldehyde" vessel="microwave vial"/>
        <Add amount="0.005464112250404749 mole" reagent="nBuOH" vessel="microwave vial"/>
        <Add amount="0.0044421768707483 mole" reagent="oDCB" vessel="microwave vial"/>
        <Add amount="0.0007160699417152374 mole" reagent="AcOH" vessel="microwave vial"/>
        <Add amount="0.004550499445061044 mole" reagent="H2O" vessel="microwave vial"/>
      </Prep>
      <Reaction>
        <HeatChill temp="120.0 celsius" time="259200.0 second" vessel="microwave vial"/>
      </Reaction>
      <Workup>
        <WashSolid solvent="acetone" vessel="microwave vial"/>
        <WashSolid solvent="dmf" vessel="microwave vial"/>
        <WashSolid solvent="chcl3" vessel="microwave vial"/>
        <WashSolid solvent="meoh" vessel="microwave vial"/>
        <Wait time="86400.0 second" vessel="microwave vial"/>
        <WashSolid solvent="scCO2" vessel="microwave vial"/>
      </Workup>
    </Procedure>
    <Product_characterization weight="0.00783 gram"/>
    <Product_characterization relative_file_path="../../data/PXRD/PXRD_KE-017_Cu-Ka1_capillary-1mm_5s-deg.xyd" x-ray_source="Cu Kα1">
      <sample_holder diameter="1.0 millimeter" type="HILGENBERG_GLASS_NO_14_CAPILLARY"/>
    </Product_characterization>
    <Reagents>
      <Reagent id="KE-013" inchi="InChI=1S/C44H32N8.Co/c45-29-9-1-25(2-10-29)41-33-17-19-35(49-33)42(26-3-11-30(46)12-4-26)37-21-23-39(51-37)44(28-7-15-32(48)16-8-28)40-24-22-38(52-40)43(36-20-18-34(41)50-36)27-5-13-31(47)14-6-27;/h1-24H,45-48H2;/q-2;+4/b41-33-,41-34-,42-35-,42-37-,43-36-,43-38-,44-39-,44-40-;" name="KE-013" role="substrate"/>
      <Reagent id="2,5-Dimethoxybenzene-1,4-dicarboxaldehyde" inchi="InChI=1S/C10H10O4/c1-13-9-3-8(6-12)10(14-2)4-7(9)5-11/h3-6H,1-2H3" name="2,5-Dimethoxybenzene-1,4-dicarboxaldehyde" role="substrate"/>
      <Reagent id="nBuOH" inchi="InChI=1S/C4H10O/c1-2-3-4-5/h5H,2-4H2,1H3" name="nBuOH" role="solvent"/>
      <Reagent id="oDCB" inchi="InChI=1S/C6H4Cl2/c7-5-3-1-2-4-6(5)8/h1-4H" name="oDCB" role="solvent"/>
      <Reagent id="AcOH" inchi="InChI=1S/C2H4O2/c1-2(3)4/h1H3,(H,3,4)" name="AcOH" role="acid"/>
      <Reagent id="H2O" inchi="InChI=1S/H2O/h1H2" name="H2O" role="catalyst"/>
    </Reagents>
  </Synthesis>
  <Synthesis>
    <Hardware>
      <Component id="microwave vial"/>
    </Hardware>
    <Metadata description="KE-019"/>
    <Procedure>
      <Prep>
        <Add amount="1.4000000000000001e-05 mole" reagent="KE-007" vessel="microwave vial"/>
        <Add amount="4.1895e-05 mole" reagent="2,5-Dimethoxybenzene-1,4-dicarboxaldehyde" vessel="microwave vial"/>
        <Add amount="0.005751697105689209 mole" reagent="nBuOH" vessel="microwave vial"/>
        <Add amount="0.004675975653419262 mole" reagent="oDCB" vessel="microwave vial"/>
        <Add amount="0.0007239581050878654 mole" reagent="CH3COOH" vessel="microwave vial"/>
        <Add amount="0.00459723114667913 mole" reagent="H2O" vessel="microwave vial"/>
      </Prep>
      <Reaction>
        <HeatChill temp="120.0 celsius" time="259200.0 second" vessel="microwave vial"/>
      </Reaction>
      <Workup>
        <WashSolid solvent="acetone" vessel="microwave vial"/>
        <WashSolid solvent="dmf" vessel="microwave vial"/>
        <WashSolid solvent="chcl3" vessel="microwave vial"/>
        <WashSolid solvent="meoh" vessel="microwave vial"/>
        <Wait time="86400.0 second" vessel="microwave vial"/>
        <WashSolid solvent="scCO2" vessel="microwave vial"/>
      </Workup>
    </Procedure>
    <Product_characterization weight="0.01033 gram"/>
    <Product_characterization relative_file_path="../../data/PXRD/PXRD_KE-019_Cu-Ka1_capillary-1mm_5s-deg.xyd" x-ray_source="Cu Kα1">
      <sample_holder diameter="1.0 millimeter" type="HILGENBERG_GLASS_NO_14_CAPILLARY"/>
    </Product_characterization>
    <Reagents>
      <Reagent id="KE-007" inchi="InChI=1S/C44H32N8.Co/c45-29-9-1-25(2-10-29)41-33-17-19-35(49-33)42(26-3-11-30(46)12-4-26)37-21-23-39(51-37)44(28-7-15-32(48)16-8-28)40-24-22-38(52-40)43(36-20-18-34(41)50-36)27-5-13-31(47)14-6-27;/h1-24H,45-48H2;/q-2;+4/b41-33-,41-34-,42-35-,42-37-,43-36-,43-38-,44-39-,44-40-;" name="KE-007" role="substrate"/>
      <Reagent id="2,5-Dimethoxybenzene-1,4-dicarboxaldehyde" inchi="InChI=1S/C10H10O4/c1-13-9-3-8(6-12)10(14-2)4-7(9)5-11/h3-6H,1-2H3" name="2,5-Dimethoxybenzene-1,4-dicarboxaldehyde" role="substrate"/>
      <Reagent id="nBuOH" inchi="InChI=1S/C4H10O/c1-2-3-4-5/h5H,2-4H2,1H3" name="nBuOH" role="solvent"/>
      <Reagent id="oDCB" inchi="InChI=1S/C6H4Cl2/c7-5-3-1-2-4-6(5)8/h1-4H" name="oDCB" role="solvent"/>
      <Reagent id="CH3COOH" inchi="InChI=1S/C2H4O2/c1-2(3)4/h1H3,(H,3,4)" name="CH3COOH" role="acid"/>
      <Reagent id="H2O" inchi="InChI=1S/H2O/h1H2" name="H2O" role="catalyst"/>
    </Reagents>
  </Synthesis>
  <Synthesis>
    <Hardware>
      <Component id="microwave vial"/>
    </Hardware>
    <Metadata description="KE-020"/>
    <Procedure>
      <Prep>
        <Add amount="1.3899999999999999e-05 mole" reagent="KE-007" vessel="microwave vial"/>
        <Add amount="4.17e-05 mole" reagent="2,5-Dimethoxybenzene-1,4-dicarboxaldehyde" vessel="microwave vial"/>
        <Add amount="0.005710613554934286 mole" reagent="nBuOH" vessel="microwave vial"/>
        <Add amount="0.0046425758273234115 mole" reagent="oDCB" vessel="microwave vial"/>
        <Add amount="0.0007483738488602858 mole" reagent="CH3COOH" vessel="microwave vial"/>
        <Add amount="0.004755785134311919 mole" reagent="H2O" vessel="microwave vial"/>
      </Prep>
      <Reaction>
        <HeatChill temp="120.0 celsius" time="172800.0 second" vessel="microwave vial"/>
      </Reaction>
      <Workup>
        <WashSolid solvent="acetone" vessel="microwave vial"/>
        <WashSolid solvent="dmf" vessel="microwave vial"/>
        <WashSolid solvent="chcl3" vessel="microwave vial"/>
        <WashSolid solvent="meoh" vessel="microwave vial"/>
        <WashSolid solvent="scCO2" vessel="microwave vial"/>
      </Workup>
    </Procedure>
    <Product_characterization weight="0.009210000000000001 gram"/>
    <Product_characterization relative_file_path="../../data/PXRD/PXRD_KE-020_Cu-Ka1_capillary-1mm_5s-deg.xyd" x-ray_source="Cu Kα1">
      <sample_holder diameter="1.0 millimeter" type="HILGENBERG_GLASS_NO_14_CAPILLARY"/>
    </Product_characterization>
    <Reagents>
      <Reagent id="KE-007" inchi="InChI=1S/C44H32N8.Co/c45-29-9-1-25(2-10-29)41-33-17-19-35(49-33)42(26-3-11-30(46)12-4-26)37-21-23-39(51-37)44(28-7-15-32(48)16-8-28)40-24-22-38(52-40)43(36-20-18-34(41)50-36)27-5-13-31(47)14-6-27;/h1-24H,45-48H2;/q-2;+4/b41-33-,41-34-,42-35-,42-37-,43-36-,43-38-,44-39-,44-40-;" name="KE-007" role="substrate"/>
      <Reagent id="2,5-Dimethoxybenzene-1,4-dicarboxaldehyde" inchi="InChI=1S/C10H10O4/c1-13-9-3-8(6-12)10(14-2)4-7(9)5-11/h3-6H,1-2H3" name="2,5-Dimethoxybenzene-1,4-dicarboxaldehyde" role="substrate"/>
      <Reagent id="nBuOH" inchi="InChI=1S/C4H10O/c1-2-3-4-5/h5H,2-4H2,1H3" name="nBuOH" role="solvent"/>
      <Reagent id="oDCB" inchi="InChI=1S/C6H4Cl2/c7-5-3-1-2-4-6(5)8/h1-4H" name="oDCB" role="solvent"/>
      <Reagent id="CH3COOH" inchi="InChI=1S/C2H4O2/c1-2(3)4/h1H3,(H,3,4)" name="CH3COOH" role="acid"/>
      <Reagent id="H2O" inchi="InChI=1S/H2O/h1H2" name="H2O" role="catalyst"/>
    </Reagents>
  </Synthesis>
  <Synthesis>
    <Hardware>
      <Component id="microwave vial"/>
    </Hardware>
    <Metadata description="KE-021"/>
    <Procedure>
      <Prep>
        <Add amount="1.35e-05 mole" reagent="KE-018" vessel="microwave vial"/>
        <Add amount="4.0499999999999995e-05 mole" reagent="2,5-Dimethoxybenzene-1,4-dicarboxaldehyde" vessel="microwave vial"/>
        <Add amount="0.005546279351914595 mole" reagent="nBuOH" vessel="microwave vial"/>
        <Add amount="0.004508976522940003 mole" reagent="oDCB" vessel="microwave vial"/>
        <Add amount="0.0007268379107635869 mole" reagent="CH3COOH" vessel="microwave vial"/>
        <Add amount="0.0046189280081446685 mole" reagent="H2O" vessel="microwave vial"/>
      </Prep>
      <Reaction>
        <HeatChill temp="120.0 celsius" time="259200.0 second" vessel="microwave vial"/>
      </Reaction>
      <Workup>
        <WashSolid solvent="acetone" vessel="microwave vial"/>
        <WashSolid solvent="dmf" vessel="microwave vial"/>
        <WashSolid solvent="chcl3" vessel="microwave vial"/>
        <WashSolid solvent="meoh" vessel="microwave vial"/>
        <WashSolid solvent="scCO2" vessel="microwave vial"/>
      </Workup>
    </Procedure>
    <Product_characterization weight="0.01207 gram"/>
    <Product_characterization relative_file_path="../../data/PXRD/PXRD_KE-021_Cu-Ka1_capillary-1mm_5s-deg.xyd" x-ray_source="Cu Kα1">
      <sample_holder diameter="1.0 millimeter" type="HILGENBERG_GLASS_NO_14_CAPILLARY"/>
    </Product_characterization>
    <Reagents>
      <Reagent id="KE-018" inchi="InChI=1S/C44H32N8.Co/c45-29-9-1-25(2-10-29)41-33-17-19-35(49-33)42(26-3-11-30(46)12-4-26)37-21-23-39(51-37)44(28-7-15-32(48)16-8-28)40-24-22-38(52-40)43(36-20-18-34(41)50-36)27-5-13-31(47)14-6-27;/h1-24H,45-48H2;/q-2;+4/b41-33-,41-34-,42-35-,42-37-,43-36-,43-38-,44-39-,44-40-;" name="KE-018" role="substrate"/>
      <Reagent id="2,5-Dimethoxybenzene-1,4-dicarboxaldehyde" inchi="InChI=1S/C10H10O4/c1-13-9-3-8(6-12)10(14-2)4-7(9)5-11/h3-6H,1-2H3" name="2,5-Dimethoxybenzene-1,4-dicarboxaldehyde" role="substrate"/>
      <Reagent id="nBuOH" inchi="InChI=1S/C4H10O/c1-2-3-4-5/h5H,2-4H2,1H3" name="nBuOH" role="solvent"/>
      <Reagent id="oDCB" inchi="InChI=1S/C6H4Cl2/c7-5-3-1-2-4-6(5)8/h1-4H" name="oDCB" role="solvent"/>
      <Reagent id="CH3COOH" inchi="InChI=1S/C2H4O2/c1-2(3)4/h1H3,(H,3,4)" name="CH3COOH" role="acid"/>
      <Reagent id="H2O" inchi="InChI=1S/H2O/h1H2" name="H2O" role="catalyst"/>
    </Reagents>
  </Synthesis>
  <Synthesis>
    <Hardware>
      <Component id="microwave vial"/>
    </Hardware>
    <Metadata description="KE-022"/>
    <Procedure>
      <Prep>
        <Add amount="1.26e-05 mole" reagent="KE-018" vessel="microwave vial"/>
        <Add amount="3.78e-05 mole" reagent="2,5-Dimethoxybenzene-1,4-dicarboxaldehyde" vessel="microwave vial"/>
        <Add amount="0.005509650018816192 mole" reagent="C4H8O2" vessel="microwave vial"/>
        <Add amount="0.004208378088077337 mole" reagent="oDCB" vessel="microwave vial"/>
        <Add amount="0.0006783820500460144 mole" reagent="CH3COOH" vessel="microwave vial"/>
        <Add amount="0.0043109994742683575 mole" reagent="H2O" vessel="microwave vial"/>
      </Prep>
      <Reaction>
        <HeatChill temp="120.0 celsius" time="259200.0 second" vessel="microwave vial"/>
      </Reaction>
      <Workup>
        <WashSolid solvent="acetone" vessel="microwave vial"/>
        <WashSolid solvent="dmf" vessel="microwave vial"/>
        <WashSolid solvent="chcl3" vessel="microwave vial"/>
        <WashSolid solvent="meoh" vessel="microwave vial"/>
        <WashSolid solvent="scCO2" vessel="microwave vial"/>
      </Workup>
    </Procedure>
    <Product_characterization weight="0.00717 gram"/>
    <Product_characterization relative_file_path="../../data/PXRD/PXRD_KE-022_Cu-Ka1_capillary-1mm_5s-deg.xyd" x-ray_source="Cu Kα1">
      <sample_holder diameter="1.0 millimeter" type="HILGENBERG_GLASS_NO_14_CAPILLARY"/>
    </Product_characterization>
    <Reagents>
      <Reagent id="KE-018" inchi="InChI=1S/C44H32N8.Co/c45-29-9-1-25(2-10-29)41-33-17-19-35(49-33)42(26-3-11-30(46)12-4-26)37-21-23-39(51-37)44(28-7-15-32(48)16-8-28)40-24-22-38(52-40)43(36-20-18-34(41)50-36)27-5-13-31(47)14-6-27;/h1-24H,45-48H2;/q-2;+4/b41-33-,41-34-,42-35-,42-37-,43-36-,43-38-,44-39-,44-40-;" name="KE-018" role="substrate"/>
      <Reagent id="2,5-Dimethoxybenzene-1,4-dicarboxaldehyde" inchi="InChI=1S/C10H10O4/c1-13-9-3-8(6-12)10(14-2)4-7(9)5-11/h3-6H,1-2H3" name="2,5-Dimethoxybenzene-1,4-dicarboxaldehyde" role="substrate"/>
      <Reagent id="C4H8O2" inchi="None" name="C4H8O2" role="solvent"/>
      <Reagent id="oDCB" inchi="InChI=1S/C6H4Cl2/c7-5-3-1-2-4-6(5)8/h1-4H" name="oDCB" role="solvent"/>
      <Reagent id="CH3COOH" inchi="InChI=1S/C2H4O2/c1-2(3)4/h1H3,(H,3,4)" name="CH3COOH" role="acid"/>
      <Reagent id="H2O" inchi="InChI=1S/H2O/h1H2" name="H2O" role="catalyst"/>
    </Reagents>
  </Synthesis>
  <Synthesis>
    <Hardware>
      <Component id="microwave vial"/>
    </Hardware>
    <Metadata description="KE-033"/>
    <Procedure>
      <Prep>
        <Add amount="1.3403834051504514e-05 mole" reagent="KE-031" vessel="microwave vial"/>
        <Add amount="3.99e-05 mole" reagent="2,5-Dimethoxybenzene-1,4-dicarboxaldehyde" vessel="microwave vial"/>
        <Add amount="0.0007199999999999999 mole" reagent="Acetic acid" vessel="microwave vial"/>
        <Add amount="0.0044421768707483 mole" reagent="oDCB" vessel="microwave vial"/>
        <Add amount="0.005464112250404749 mole" reagent="nBuOH" vessel="microwave vial"/>
        <Add amount="0.004273029966703663 mole" reagent="H2O" vessel="microwave vial"/>
      </Prep>
      <Reaction>
        <HeatChill temp="120.0 celsius" time="259200.0 second" vessel="microwave vial"/>
      </Reaction>
      <Workup>
        <WashSolid solvent="acetone" vessel="microwave vial"/>
        <WashSolid solvent="dmf" vessel="microwave vial"/>
        <WashSolid solvent="chcl3" vessel="microwave vial"/>
        <WashSolid solvent="meoh" vessel="microwave vial"/>
        <WashSolid solvent="scCO2" vessel="microwave vial"/>
      </Workup>
    </Procedure>
    <Product_characterization weight="0.00958 gram"/>
    <Product_characterization relative_file_path="../../data/PXRD/PXRD_KE-033_Cu-Ka1_capillary-1mm_5s-deg.xyd" x-ray_source="Cu Kα1">
      <sample_holder diameter="1.0 millimeter" type="HILGENBERG_GLASS_NO_14_CAPILLARY"/>
    </Product_characterization>
    <Reagents>
      <Reagent id="KE-031" inchi="InChI=1S/C120H88N8.Co/c1-13-37-89(38-14-1)117(90-39-15-2-16-40-90,91-41-17-3-18-42-91)125-101-69-61-85(62-70-101)113-105-77-79-107(121-105)114(86-63-71-102(72-64-86)126-118(92-43-19-4-20-44-92,93-45-21-5-22-46-93)94-47-23-6-24-48-94)109-81-83-111(123-109)116(88-67-75-104(76-68-88)128-120(98-55-31-10-32-56-98,99-57-33-11-34-58-99)100-59-35-12-36-60-100)112-84-82-110(124-112)115(108-80-78-106(113)122-108)87-65-73-103(74-66-87)127-119(95-49-25-7-26-50-95,96-51-27-8-28-52-96)97-53-29-9-30-54-97;/h1-84,125-128H;/q-2;+2/b113-105-,113-106-,114-107-,114-109-,115-108-,115-110-,116-111-,116-112-;" name="KE-031" role="substrate"/>
      <Reagent id="2,5-Dimethoxybenzene-1,4-dicarboxaldehyde" inchi="InChI=1S/C10H10O4/c1-13-9-3-8(6-12)10(14-2)4-7(9)5-11/h3-6H,1-2H3" name="2,5-Dimethoxybenzene-1,4-dicarboxaldehyde" role="substrate"/>
      <Reagent id="Acetic acid" inchi="InChI=1S/C2H4O2/c1-2(3)4/h1H3,(H,3,4)" name="Acetic acid" role="acid"/>
      <Reagent id="oDCB" inchi="InChI=1S/C6H4Cl2/c7-5-3-1-2-4-6(5)8/h1-4H" name="oDCB" role="solvent"/>
      <Reagent id="nBuOH" inchi="InChI=1S/C4H10O/c1-2-3-4-5/h5H,2-4H2,1H3" name="nBuOH" role="solvent"/>
      <Reagent id="H2O" inchi="InChI=1S/H2O/h1H2" name="H2O" role="catalyst"/>
    </Reagents>
  </Synthesis>
  <Synthesis>
    <Hardware>
      <Component id="Schlenk bomb"/>
    </Hardware>
    <Metadata description="KE-034"/>
    <Procedure>
      <Prep>
        <Add amount="1.33e-05 mole" reagent="KE-032" vessel="Schlenk bomb"/>
        <Add amount="3.99e-05 mole" reagent="2,5-Dimethoxybenzene-1,4-dicarboxaldehyde" vessel="Schlenk bomb"/>
        <Add amount="0.0007199999999999999 mole" reagent="Acetic acid" vessel="Schlenk bomb"/>
        <Add amount="0.004261931187569367 mole" reagent="Wasser" vessel="Schlenk bomb"/>
        <Add amount="0.0044421768707483 mole" reagent="oDCB" vessel="Schlenk bomb"/>
        <Add amount="0.005464112250404749 mole" reagent="DMAc" vessel="Schlenk bomb"/>
        <EvacuateAndRefill gas="Ar" vessel="Schlenk bomb"/>
      </Prep>
      <Reaction>
        <HeatChill temp="120.0 celsius" time="259200.0 second" vessel="Schlenk bomb"/>
      </Reaction>
      <Workup>
        <WashSolid solvent="acetone" vessel="Schlenk bomb"/>
        <WashSolid solvent="dmf" vessel="Schlenk bomb"/>
        <WashSolid solvent="chcl3" vessel="Schlenk bomb"/>
        <WashSolid solvent="meoh" vessel="Schlenk bomb"/>
        <WashSolid solvent="scCO2" vessel="Schlenk bomb"/>
      </Workup>
    </Procedure>
    <Product_characterization weight="0.00797 gram"/>
    <Product_characterization relative_file_path="../../data/PXRD/PXRD_KE-034_Cu-Ka1_capillary-1mm_5s-deg.xyd" x-ray_source="Cu Kα1">
      <sample_holder diameter="1.0 millimeter" type="HILGENBERG_GLASS_NO_14_CAPILLARY"/>
    </Product_characterization>
    <Reagents>
      <Reagent id="KE-032" inchi="InChI=1S/C120H88N8.Co/c1-13-37-89(38-14-1)117(90-39-15-2-16-40-90,91-41-17-3-18-42-91)125-101-69-61-85(62-70-101)113-105-77-79-107(121-105)114(86-63-71-102(72-64-86)126-118(92-43-19-4-20-44-92,93-45-21-5-22-46-93)94-47-23-6-24-48-94)109-81-83-111(123-109)116(88-67-75-104(76-68-88)128-120(98-55-31-10-32-56-98,99-57-33-11-34-58-99)100-59-35-12-36-60-100)112-84-82-110(124-112)115(108-80-78-106(113)122-108)87-65-73-103(74-66-87)127-119(95-49-25-7-26-50-95,96-51-27-8-28-52-96)97-53-29-9-30-54-97;/h1-84,125-128H;/q-2;+2/b113-105-,113-106-,114-107-,114-109-,115-108-,115-110-,116-111-,116-112-;" name="KE-032" role="substrate"/>
      <Reagent id="2,5-Dimethoxybenzene-1,4-dicarboxaldehyde" inchi="InChI=1S/C10H10O4/c1-13-9-3-8(6-12)10(14-2)4-7(9)5-11/h3-6H,1-2H3" name="2,5-Dimethoxybenzene-1,4-dicarboxaldehyde" role="substrate"/>
      <Reagent id="Acetic acid" inchi="InChI=1S/C2H4O2/c1-2(3)4/h1H3,(H,3,4)" name="Acetic acid" role="acid"/>
      <Reagent id="Wasser" inchi="InChI=1S/H2O/h1H2" name="Wasser" role="catalyst"/>
      <Reagent id="oDCB" inchi="InChI=1S/C6H4Cl2/c7-5-3-1-2-4-6(5)8/h1-4H" name="oDCB" role="solvent"/>
      <Reagent id="DMAc" inchi="InChI=1S/C4H9NO/c1-4(6)5(2)3/h1-3H3" name="DMAc" role="solvent"/>
    </Reagents>
  </Synthesis>
  <Synthesis>
    <Hardware>
      <Component id="Schlenk bomb"/>
    </Hardware>
    <Metadata description="KE-035"/>
    <Procedure>
      <Prep>
        <Add amount="1.33e-05 mole" reagent="KE-032" vessel="Schlenk bomb"/>
        <Add amount="2.66e-05 mole" reagent="2,5-Dimethoxybenzene-1,4-dicarboxaldehyde" vessel="Schlenk bomb"/>
        <Add amount="0.0014399999999999999 mole" reagent="Acetic acid" vessel="Schlenk bomb"/>
        <Add amount="0.008512 mole" reagent="Wasser" vessel="Schlenk bomb"/>
        <Add amount="0.0088843537414966 mole" reagent="oDCB" vessel="Schlenk bomb"/>
        <Add amount="0.010647536614358145 mole" reagent="DMAc" vessel="Schlenk bomb"/>
        <EvacuateAndRefill gas="Ar" vessel="Schlenk bomb"/>
      </Prep>
      <Reaction>
        <HeatChill temp="120.0 celsius" time="259200.0 second" vessel="Schlenk bomb"/>
      </Reaction>
      <Workup>
        <WashSolid solvent="acetone" vessel="Schlenk bomb"/>
        <WashSolid solvent="dmf" vessel="Schlenk bomb"/>
        <WashSolid solvent="chcl3" vessel="Schlenk bomb"/>
        <WashSolid solvent="meoh" vessel="Schlenk bomb"/>
        <WashSolid solvent="scCO2" vessel="Schlenk bomb"/>
      </Workup>
    </Procedure>
    <Product_characterization weight="0.0044 gram"/>
    <Product_characterization relative_file_path="../../data/PXRD/PXRD_KE-035_Cu-Ka1_capillary-0.3mm_5s-deg.xyd" x-ray_source="Cu Kα1">
      <sample_holder diameter="0.3 millimeter" type="HILGENBERG_GLASS_NO_14_CAPILLARY"/>
    </Product_characterization>
    <Product_characterization relative_file_path="../../data/PXRD/PXRD_KE-035_Cu-Ka1_capillary-0.5mm_5s-deg.xyd" x-ray_source="Cu Kα1">
      <sample_holder diameter="0.5 millimeter" type="HILGENBERG_GLASS_NO_14_CAPILLARY"/>
    </Product_characterization>
    <Product_characterization relative_file_path="../../data/PXRD/PXRD_KE-035_Cu-Ka1_film-3mm_5s-deg.xyd" x-ray_source="Cu Kα1">
      <sample_holder diameter="3.0 millimeter" type="KAPTON_FILMS"/>
    </Product_characterization>
    <Reagents>
      <Reagent id="KE-032" inchi="InChI=1S/C120H88N8.Co/c1-13-37-89(38-14-1)117(90-39-15-2-16-40-90,91-41-17-3-18-42-91)125-101-69-61-85(62-70-101)113-105-77-79-107(121-105)114(86-63-71-102(72-64-86)126-118(92-43-19-4-20-44-92,93-45-21-5-22-46-93)94-47-23-6-24-48-94)109-81-83-111(123-109)116(88-67-75-104(76-68-88)128-120(98-55-31-10-32-56-98,99-57-33-11-34-58-99)100-59-35-12-36-60-100)112-84-82-110(124-112)115(108-80-78-106(113)122-108)87-65-73-103(74-66-87)127-119(95-49-25-7-26-50-95,96-51-27-8-28-52-96)97-53-29-9-30-54-97;/h1-84,125-128H;/q-2;+2/b113-105-,113-106-,114-107-,114-109-,115-108-,115-110-,116-111-,116-112-;" name="KE-032" role="substrate"/>
      <Reagent id="2,5-Dimethoxybenzene-1,4-dicarboxaldehyde" inchi="InChI=1S/C10H10O4/c1-13-9-3-8(6-12)10(14-2)4-7(9)5-11/h3-6H,1-2H3" name="2,5-Dimethoxybenzene-1,4-dicarboxaldehyde" role="substrate"/>
      <Reagent id="Acetic acid" inchi="InChI=1S/C2H4O2/c1-2(3)4/h1H3,(H,3,4)" name="Acetic acid" role="acid"/>
      <Reagent id="Wasser" inchi="InChI=1S/H2O/h1H2" name="Wasser" role="catalyst"/>
      <Reagent id="oDCB" inchi="InChI=1S/C6H4Cl2/c7-5-3-1-2-4-6(5)8/h1-4H" name="oDCB" role="solvent"/>
