Repository: FAIRChemistry/mof-synthesis-data-modeling

The mofsy.json file is generated using the `data-model/sciformation2mofsy.py` script.

File: data/generated/xdl_from_sciformation.xml (part 4 of 13)
<XDL>
      <Reagent id="Wasser" inchi="InChI=1S/H2O/h1H2" name="Wasser" role="catalyst"/>
      <Reagent id="TMB" inchi="InChI=1S/C9H12/c1-7-4-8(2)6-9(3)5-7/h4-6H,1-3H3" name="TMB" role="solvent"/>
      <Reagent id="DO" inchi="InChI=1S/C4H8O2/c1-2-6-4-3-5-1/h1-4H2" name="DO" role="solvent"/>
    </Reagents>
  </Synthesis>
  <Synthesis>
    <Hardware>
      <Component id="Schlenk bomb"/>
    </Hardware>
    <Metadata description="KE-082"/>
    <Procedure>
      <Prep>
        <Add amount="1.2755923283602622e-05 mole" reagent="KE-056" vessel="Schlenk bomb"/>
        <Add amount="2.926e-05 mole" reagent="PDA" vessel="Schlenk bomb"/>
        <Add amount="0.0001991221373497059 mole" reagent="PNP" vessel="Schlenk bomb"/>
        <Add amount="0.002394 mole" reagent="Wasser" vessel="Schlenk bomb"/>
        <Add amount="0.001483687074829932 mole" reagent="PhNO2" vessel="Schlenk bomb"/>
        <Add amount="0.0029078708432641017 mole" reagent="DO" vessel="Schlenk bomb"/>
        <EvacuateAndRefill gas="Ar" vessel="Schlenk bomb"/>
      </Prep>
      <Reaction>
        <HeatChill temp="120.0 celsius" time="259200.0 second" vessel="Schlenk bomb"/>
      </Reaction>
      <Workup>
        <WashSolid solvent="dmf" vessel="Schlenk bomb"/>
        <WashSolid solvent="chcl3" vessel="Schlenk bomb"/>
        <WashSolid solvent="meoh" vessel="Schlenk bomb"/>
        <WashSolid solvent="scCO2" vessel="Schlenk bomb"/>
      </Workup>
    </Procedure>
    <Product_characterization weight="0.00222 gram"/>
    <Product_characterization relative_file_path="../../data/PXRD/PXRD_KE-082_Cu-Ka1_film-3mm_5s-deg.xyd" x-ray_source="Cu Kα1">
      <sample_holder diameter="3.0 millimeter" type="KAPTON_FILMS"/>
    </Product_characterization>
    <Reagents>
      <Reagent id="KE-056" inchi="InChI=1S/C120H88N8.Co/c1-13-37-89(38-14-1)117(90-39-15-2-16-40-90,91-41-17-3-18-42-91)125-101-69-61-85(62-70-101)113-105-77-79-107(121-105)114(86-63-71-102(72-64-86)126-118(92-43-19-4-20-44-92,93-45-21-5-22-46-93)94-47-23-6-24-48-94)109-81-83-111(123-109)116(88-67-75-104(76-68-88)128-120(98-55-31-10-32-56-98,99-57-33-11-34-58-99)100-59-35-12-36-60-100)112-84-82-110(124-112)115(108-80-78-106(113)122-108)87-65-73-103(74-66-87)127-119(95-49-25-7-26-50-95,96-51-27-8-28-52-96)97-53-29-9-30-54-97;/h1-84,125-128H;/q-2;+2/b113-105-,113-106-,114-107-,114-109-,115-108-,115-110-,116-111-,116-112-;" name="KE-056" role="substrate"/>
      <Reagent id="PDA" inchi="InChI=1S/C8H6O2/c9-5-7-1-2-8(6-10)4-3-7/h1-6H" name="PDA" role="substrate"/>
      <Reagent id="PNP" inchi="InChI=1S/C6H5NO3/c8-6-3-1-5(2-4-6)7(9)10/h1-4,8H" name="PNP" role="acid"/>
      <Reagent id="Wasser" inchi="InChI=1S/H2O/h1H2" name="Wasser" role="catalyst"/>
      <Reagent id="PhNO2" inchi="InChI=1S/C6H5NO2/c8-7(9)6-4-2-1-3-5-6/h1-5H" name="PhNO2" role="solvent"/>
      <Reagent id="DO" inchi="InChI=1S/C4H8O2/c1-2-6-4-3-5-1/h1-4H2" name="DO" role="solvent"/>
    </Reagents>
  </Synthesis>
  <Synthesis>
    <Hardware>
      <Component id="Schlenk bomb"/>
    </Hardware>
    <Metadata description="KE-083"/>
    <Procedure>
      <Prep>
        <Add amount="1.3168679068144786e-05 mole" reagent="KE-056" vessel="Schlenk bomb"/>
        <Add amount="2.66e-05 mole" reagent="PDA" vessel="Schlenk bomb"/>
        <Add amount="0.0008114968883065837 mole" reagent="Benzoic acid" vessel="Schlenk bomb"/>
        <Add amount="0.001197 mole" reagent="Wasser" vessel="Schlenk bomb"/>
        <Add amount="0.001483687074829932 mole" reagent="oDCB" vessel="Schlenk bomb"/>
        <Add amount="0.005815741686528203 mole" reagent="DO" vessel="Schlenk bomb"/>
        <EvacuateAndRefill gas="Ar" vessel="Schlenk bomb"/>
      </Prep>
      <Reaction>
        <HeatChill temp="120.0 celsius" time="259200.0 second" vessel="Schlenk bomb"/>
      </Reaction>
      <Workup>
        <WashSolid solvent="dmf" vessel="Schlenk bomb"/>
        <WashSolid solvent="chcl3" vessel="Schlenk bomb"/>
        <WashSolid solvent="meoh" vessel="Schlenk bomb"/>
        <WashSolid solvent="scCO2" vessel="Schlenk bomb"/>
      </Workup>
    </Procedure>
    <Product_characterization weight="0.01021 gram"/>
    <Product_characterization relative_file_path="../../data/PXRD/PXRD_KE-083_Cu-Ka1_capillary-1mm_5s-deg.xyd" x-ray_source="Cu Kα1">
      <sample_holder diameter="1.0 millimeter" type="HILGENBERG_GLASS_NO_14_CAPILLARY"/>
    </Product_characterization>
    <Reagents>
      <Reagent id="KE-056" inchi="InChI=1S/C120H88N8.Co/c1-13-37-89(38-14-1)117(90-39-15-2-16-40-90,91-41-17-3-18-42-91)125-101-69-61-85(62-70-101)113-105-77-79-107(121-105)114(86-63-71-102(72-64-86)126-118(92-43-19-4-20-44-92,93-45-21-5-22-46-93)94-47-23-6-24-48-94)109-81-83-111(123-109)116(88-67-75-104(76-68-88)128-120(98-55-31-10-32-56-98,99-57-33-11-34-58-99)100-59-35-12-36-60-100)112-84-82-110(124-112)115(108-80-78-106(113)122-108)87-65-73-103(74-66-87)127-119(95-49-25-7-26-50-95,96-51-27-8-28-52-96)97-53-29-9-30-54-97;/h1-84,125-128H;/q-2;+2/b113-105-,113-106-,114-107-,114-109-,115-108-,115-110-,116-111-,116-112-;" name="KE-056" role="substrate"/>
      <Reagent id="PDA" inchi="InChI=1S/C8H6O2/c9-5-7-1-2-8(6-10)4-3-7/h1-6H" name="PDA" role="substrate"/>
      <Reagent id="Benzoic acid" inchi="InChI=1S/C7H6O2/c8-7(9)6-4-2-1-3-5-6/h1-5H,(H,8,9)" name="Benzoic acid" role="acid"/>
      <Reagent id="Wasser" inchi="InChI=1S/H2O/h1H2" name="Wasser" role="catalyst"/>
      <Reagent id="oDCB" inchi="InChI=1S/C6H4Cl2/c7-5-3-1-2-4-6(5)8/h1-4H" name="oDCB" role="solvent"/>
      <Reagent id="DO" inchi="InChI=1S/C4H8O2/c1-2-6-4-3-5-1/h1-4H2" name="DO" role="solvent"/>
    </Reagents>
  </Synthesis>
  <Synthesis>
    <Hardware>
      <Component id="Schlenk bomb"/>
    </Hardware>
    <Metadata description="KE-084"/>
    <Procedure>
      <Prep>
        <Add amount="1.3168679068144786e-05 mole" reagent="KE-056" vessel="Schlenk bomb"/>
        <Add amount="2.66e-05 mole" reagent="PDA" vessel="Schlenk bomb"/>
        <Add amount="1.33e-06 mole" reagent="O-Benzylhydroxylamine hydrochloride" vessel="Schlenk bomb"/>
        <Add amount="0.000798 mole" reagent="Benzoic acid" vessel="Schlenk bomb"/>
        <Add amount="0.001197 mole" reagent="Wasser" vessel="Schlenk bomb"/>
        <Add amount="0.001483687074829932 mole" reagent="oDCB" vessel="Schlenk bomb"/>
        <Add amount="0.005815741686528203 mole" reagent="DO" vessel="Schlenk bomb"/>
      </Prep>
      <Reaction>
        <HeatChill temp="120.0 celsius" time="259200.0 second" vessel="Schlenk bomb"/>
      </Reaction>
      <Workup>
        <WashSolid solvent="dmf" vessel="Schlenk bomb"/>
        <WashSolid solvent="chcl3" vessel="Schlenk bomb"/>
        <WashSolid solvent="meoh" vessel="Schlenk bomb"/>
        <WashSolid solvent="scCO2" vessel="Schlenk bomb"/>
      </Workup>
    </Procedure>
    <Product_characterization weight="0.0089 gram"/>
    <Product_characterization relative_file_path="../../data/PXRD/PXRD_KE-084_Cu-Ka1_capillary-1mm_5s-deg.xyd" x-ray_source="Cu Kα1">
      <sample_holder diameter="1.0 millimeter" type="HILGENBERG_GLASS_NO_14_CAPILLARY"/>
    </Product_characterization>
    <Reagents>
      <Reagent id="KE-056" inchi="InChI=1S/C120H88N8.Co/c1-13-37-89(38-14-1)117(90-39-15-2-16-40-90,91-41-17-3-18-42-91)125-101-69-61-85(62-70-101)113-105-77-79-107(121-105)114(86-63-71-102(72-64-86)126-118(92-43-19-4-20-44-92,93-45-21-5-22-46-93)94-47-23-6-24-48-94)109-81-83-111(123-109)116(88-67-75-104(76-68-88)128-120(98-55-31-10-32-56-98,99-57-33-11-34-58-99)100-59-35-12-36-60-100)112-84-82-110(124-112)115(108-80-78-106(113)122-108)87-65-73-103(74-66-87)127-119(95-49-25-7-26-50-95,96-51-27-8-28-52-96)97-53-29-9-30-54-97;/h1-84,125-128H;/q-2;+2/b113-105-,113-106-,114-107-,114-109-,115-108-,115-110-,116-111-,116-112-;" name="KE-056" role="substrate"/>
      <Reagent id="PDA" inchi="InChI=1S/C8H6O2/c9-5-7-1-2-8(6-10)4-3-7/h1-6H" name="PDA" role="substrate"/>
      <Reagent id="O-Benzylhydroxylamine hydrochloride" inchi="InChI=1S/C7H9NO.ClH/c8-9-6-7-4-2-1-3-5-7;/h1-5H,6,8H2;1H" name="O-Benzylhydroxylamine hydrochloride" role="substrate"/>
      <Reagent id="Benzoic acid" inchi="InChI=1S/C7H6O2/c8-7(9)6-4-2-1-3-5-6/h1-5H,(H,8,9)" name="Benzoic acid" role="acid"/>
      <Reagent id="Wasser" inchi="InChI=1S/H2O/h1H2" name="Wasser" role="catalyst"/>
      <Reagent id="oDCB" inchi="InChI=1S/C6H4Cl2/c7-5-3-1-2-4-6(5)8/h1-4H" name="oDCB" role="solvent"/>
      <Reagent id="DO" inchi="InChI=1S/C4H8O2/c1-2-6-4-3-5-1/h1-4H2" name="DO" role="solvent"/>
    </Reagents>
  </Synthesis>
  <Synthesis>
    <Hardware>
      <Component id="microwave vial"/>
    </Hardware>
    <Metadata description="KE-085"/>
    <Procedure>
      <Prep>
        <Add amount="1.2874382606470087e-05 mole" reagent="KE-056" vessel="microwave vial"/>
        <Add amount="2.803250577797659e-05 mole" reagent="PDA" vessel="microwave vial"/>
        <Add amount="0.00040758935695770133 mole" reagent="PNP" vessel="microwave vial"/>
        <Add amount="0.002394 mole" reagent="Wasser" vessel="microwave vial"/>
        <Add amount="0.001200082369581496 mole" reagent="TMB" vessel="microwave vial"/>
        <Add amount="0.005815741686528203 mole" reagent="DO" vessel="microwave vial"/>
        <EvacuateAndRefill gas="Ar" vessel="microwave vial"/>
      </Prep>
      <Reaction>
        <HeatChill temp="120.0 celsius" time="259200.0 second" vessel="microwave vial"/>
      </Reaction>
      <Workup>
        <WashSolid solvent="dmf" vessel="microwave vial"/>
        <WashSolid solvent="chcl3" vessel="microwave vial"/>
        <WashSolid solvent="meoh" vessel="microwave vial"/>
        <Wait time="86400.0 second" vessel="microwave vial"/>
        <WashSolid solvent="scCO2" vessel="microwave vial"/>
      </Workup>
    </Procedure>
    <Product_characterization weight="0.01255 gram"/>
    <Product_characterization relative_file_path="../../data/PXRD/PXRD_KE-085_Cu-Ka1_capillary-1mm_5s-deg.xyd" x-ray_source="Cu Kα1">
      <sample_holder diameter="1.0 millimeter" type="HILGENBERG_GLASS_NO_14_CAPILLARY"/>
    </Product_characterization>
    <Reagents>
      <Reagent id="KE-056" inchi="InChI=1S/C120H88N8.Co/c1-13-37-89(38-14-1)117(90-39-15-2-16-40-90,91-41-17-3-18-42-91)125-101-69-61-85(62-70-101)113-105-77-79-107(121-105)114(86-63-71-102(72-64-86)126-118(92-43-19-4-20-44-92,93-45-21-5-22-46-93)94-47-23-6-24-48-94)109-81-83-111(123-109)116(88-67-75-104(76-68-88)128-120(98-55-31-10-32-56-98,99-57-33-11-34-58-99)100-59-35-12-36-60-100)112-84-82-110(124-112)115(108-80-78-106(113)122-108)87-65-73-103(74-66-87)127-119(95-49-25-7-26-50-95,96-51-27-8-28-52-96)97-53-29-9-30-54-97;/h1-84,125-128H;/q-2;+2/b113-105-,113-106-,114-107-,114-109-,115-108-,115-110-,116-111-,116-112-;" name="KE-056" role="substrate"/>
      <Reagent id="PDA" inchi="InChI=1S/C8H6O2/c9-5-7-1-2-8(6-10)4-3-7/h1-6H" name="PDA" role="substrate"/>
      <Reagent id="PNP" inchi="InChI=1S/C6H5NO3/c8-6-3-1-5(2-4-6)7(9)10/h1-4,8H" name="PNP" role="acid"/>
      <Reagent id="Wasser" inchi="InChI=1S/H2O/h1H2" name="Wasser" role="catalyst"/>
      <Reagent id="TMB" inchi="InChI=1S/C9H12/c1-7-4-8(2)6-9(3)5-7/h4-6H,1-3H3" name="TMB" role="solvent"/>
      <Reagent id="DO" inchi="InChI=1S/C4H8O2/c1-2-6-4-3-5-1/h1-4H2" name="DO" role="solvent"/>
    </Reagents>
  </Synthesis>
  <Synthesis>
    <Hardware>
      <Component id="microwave vial"/>
    </Hardware>
    <Metadata description="KE-086"/>
    <Procedure>
      <Prep>
        <Add amount="3.873708040884805e-05 mole" reagent="KE-056" vessel="microwave vial"/>
        <Add amount="8.946544397226571e-05 mole" reagent="PDA" vessel="microwave vial"/>
        <Add amount="0.001186106594321353 mole" reagent="PNP" vessel="microwave vial"/>
        <Add amount="0.0072 mole" reagent="Wasser" vessel="microwave vial"/>
        <Add amount="0.003593060986770946 mole" reagent="TMB" vessel="microwave vial"/>
        <Add amount="0.01744722505958461 mole" reagent="DO" vessel="microwave vial"/>
        <EvacuateAndRefill gas="Ar" vessel="microwave vial"/>
      </Prep>
      <Reaction>
        <HeatChill temp="120.0 celsius" time="259200.0 second" vessel="microwave vial"/>
      </Reaction>
      <Workup>
        <WashSolid solvent="dmf" vessel="microwave vial"/>
        <WashSolid solvent="chcl3" vessel="microwave vial"/>
        <WashSolid solvent="meoh" vessel="microwave vial"/>
        <WashSolid solvent="scCO2" vessel="microwave vial"/>
      </Workup>
    </Procedure>
    <Product_characterization weight="0.0368 gram"/>
    <Product_characterization relative_file_path="../../data/PXRD/PXRD_KE-086_Cu-Ka1_capillary-1mm_5s-deg.xyd" x-ray_source="Cu Kα1">
      <sample_holder diameter="1.0 millimeter" type="HILGENBERG_GLASS_NO_14_CAPILLARY"/>
    </Product_characterization>
    <Reagents>
      <Reagent id="KE-056" inchi="InChI=1S/C120H88N8.Co/c1-13-37-89(38-14-1)117(90-39-15-2-16-40-90,91-41-17-3-18-42-91)125-101-69-61-85(62-70-101)113-105-77-79-107(121-105)114(86-63-71-102(72-64-86)126-118(92-43-19-4-20-44-92,93-45-21-5-22-46-93)94-47-23-6-24-48-94)109-81-83-111(123-109)116(88-67-75-104(76-68-88)128-120(98-55-31-10-32-56-98,99-57-33-11-34-58-99)100-59-35-12-36-60-100)112-84-82-110(124-112)115(108-80-78-106(113)122-108)87-65-73-103(74-66-87)127-119(95-49-25-7-26-50-95,96-51-27-8-28-52-96)97-53-29-9-30-54-97;/h1-84,125-128H;/q-2;+2/b113-105-,113-106-,114-107-,114-109-,115-108-,115-110-,116-111-,116-112-;" name="KE-056" role="substrate"/>
      <Reagent id="PDA" inchi="InChI=1S/C8H6O2/c9-5-7-1-2-8(6-10)4-3-7/h1-6H" name="PDA" role="substrate"/>
      <Reagent id="PNP" inchi="InChI=1S/C6H5NO3/c8-6-3-1-5(2-4-6)7(9)10/h1-4,8H" name="PNP" role="acid"/>
      <Reagent id="Wasser" inchi="InChI=1S/H2O/h1H2" name="Wasser" role="catalyst"/>
      <Reagent id="TMB" inchi="InChI=1S/C9H12/c1-7-4-8(2)6-9(3)5-7/h4-6H,1-3H3" name="TMB" role="solvent"/>
      <Reagent id="DO" inchi="InChI=1S/C4H8O2/c1-2-6-4-3-5-1/h1-4H2" name="DO" role="solvent"/>
    </Reagents>
  </Synthesis>
  <Synthesis>
    <Hardware>
      <Component id="microwave vial"/>
    </Hardware>
    <Metadata description="KE-089"/>
    <Procedure>
      <Prep>
        <Add amount="1.2847810093350439e-05 mole" reagent="KE-072" vessel="microwave vial"/>
        <Add amount="2.6988742264966827e-05 mole" reagent="PDA" vessel="microwave vial"/>
        <Add amount="0.0004111836193647357 mole" reagent="PNP" vessel="microwave vial"/>
        <Add amount="0.002394 mole" reagent="Wasser" vessel="microwave vial"/>
        <Add amount="0.001200082369581496 mole" reagent="oDCB" vessel="microwave vial"/>
        <Add amount="0.005815741686528203 mole" reagent="EtOC2H4OH" vessel="microwave vial"/>
        <EvacuateAndRefill gas="Ar" vessel="microwave vial"/>
      </Prep>
      <Reaction>
        <HeatChill temp="120.0 celsius" time="259200.0 second" vessel="microwave vial"/>
      </Reaction>
      <Workup>
        <WashSolid solvent="dmf" vessel="microwave vial"/>
        <WashSolid solvent="chcl3" vessel="microwave vial"/>
        <WashSolid solvent="meoh" vessel="microwave vial"/>
        <WashSolid solvent="scCO2" vessel="microwave vial"/>
      </Workup>
    </Procedure>
    <Product_characterization weight="0.011960000000000002 gram"/>
    <Product_characterization relative_file_path="../../data/PXRD/PXRD_KE-089_Cu-Ka1_capillary-1mm_5s-deg.xyd" x-ray_source="Cu Kα1">
      <sample_holder diameter="1.0 millimeter" type="HILGENBERG_GLASS_NO_14_CAPILLARY"/>
    </Product_characterization>
    <Reagents>
      <Reagent id="KE-072" inchi="InChI=1S/C120H88N8.Co/c1-13-37-89(38-14-1)117(90-39-15-2-16-40-90,91-41-17-3-18-42-91)125-101-69-61-85(62-70-101)113-105-77-79-107(121-105)114(86-63-71-102(72-64-86)126-118(92-43-19-4-20-44-92,93-45-21-5-22-46-93)94-47-23-6-24-48-94)109-81-83-111(123-109)116(88-67-75-104(76-68-88)128-120(98-55-31-10-32-56-98,99-57-33-11-34-58-99)100-59-35-12-36-60-100)112-84-82-110(124-112)115(108-80-78-106(113)122-108)87-65-73-103(74-66-87)127-119(95-49-25-7-26-50-95,96-51-27-8-28-52-96)97-53-29-9-30-54-97;/h1-84,125-128H;/q-2;+2/b113-105-,113-106-,114-107-,114-109-,115-108-,115-110-,116-111-,116-112-;" name="KE-072" role="substrate"/>
      <Reagent id="PDA" inchi="InChI=1S/C8H6O2/c9-5-7-1-2-8(6-10)4-3-7/h1-6H" name="PDA" role="substrate"/>
      <Reagent id="PNP" inchi="InChI=1S/C6H5NO3/c8-6-3-1-5(2-4-6)7(9)10/h1-4,8H" name="PNP" role="acid"/>
      <Reagent id="Wasser" inchi="InChI=1S/H2O/h1H2" name="Wasser" role="catalyst"/>
      <Reagent id="oDCB" inchi="InChI=1S/C6H4Cl2/c7-5-3-1-2-4-6(5)8/h1-4H" name="oDCB" role="solvent"/>
      <Reagent id="EtOC2H4OH" inchi="InChI=1S/C4H10O2/c1-2-6-4-3-5/h5H,2-4H2,1H3" name="EtOC2H4OH" role="solvent"/>
    </Reagents>
  </Synthesis>
  <Synthesis>
    <Hardware>
      <Component id="microwave vial"/>
    </Hardware>
    <Metadata description="KE-090"/>
    <Procedure>
      <Prep>
        <Add amount="1.2847810093350439e-05 mole" reagent="KE-072" vessel="microwave vial"/>
        <Add amount="2.8628942071125026e-05 mole" reagent="PDA" vessel="microwave vial"/>
        <Add amount="0.0004133401768089563 mole" reagent="PNP" vessel="microwave vial"/>
        <Add amount="0.002394 mole" reagent="Wasser" vessel="microwave vial"/>
        <Add amount="0.001483687074829932 mole" reagent="oDCB" vessel="microwave vial"/>
        <Add amount="0.005154238792720816 mole" reagent="diglyme" vessel="microwave vial"/>
        <EvacuateAndRefill gas="Ar" vessel="microwave vial"/>
      </Prep>
      <Reaction>
        <HeatChill temp="120.0 celsius" time="259200.0 second" vessel="microwave vial"/>
      </Reaction>
      <Workup>
        <WashSolid solvent="dmf" vessel="microwave vial"/>
        <WashSolid solvent="chcl3" vessel="microwave vial"/>
        <WashSolid solvent="meoh" vessel="microwave vial"/>
        <WashSolid solvent="scCO2" vessel="microwave vial"/>
      </Workup>
    </Procedure>
    <Product_characterization weight="0.01358 gram"/>
    <Product_characterization relative_file_path="../../data/PXRD/PXRD_KE-090_Cu-Ka1_capillary-1mm_5s-deg.xyd" x-ray_source="Cu Kα1">
      <sample_holder diameter="1.0 millimeter" type="HILGENBERG_GLASS_NO_14_CAPILLARY"/>
    </Product_characterization>
    <Reagents>
      <Reagent id="KE-072" inchi="InChI=1S/C120H88N8.Co/c1-13-37-89(38-14-1)117(90-39-15-2-16-40-90,91-41-17-3-18-42-91)125-101-69-61-85(62-70-101)113-105-77-79-107(121-105)114(86-63-71-102(72-64-86)126-118(92-43-19-4-20-44-92,93-45-21-5-22-46-93)94-47-23-6-24-48-94)109-81-83-111(123-109)116(88-67-75-104(76-68-88)128-120(98-55-31-10-32-56-98,99-57-33-11-34-58-99)100-59-35-12-36-60-100)112-84-82-110(124-112)115(108-80-78-106(113)122-108)87-65-73-103(74-66-87)127-119(95-49-25-7-26-50-95,96-51-27-8-28-52-96)97-53-29-9-30-54-97;/h1-84,125-128H;/q-2;+2/b113-105-,113-106-,114-107-,114-109-,115-108-,115-110-,116-111-,116-112-;" name="KE-072" role="substrate"/>
      <Reagent id="PDA" inchi="InChI=1S/C8H6O2/c9-5-7-1-2-8(6-10)4-3-7/h1-6H" name="PDA" role="substrate"/>
      <Reagent id="PNP" inchi="InChI=1S/C6H5NO3/c8-6-3-1-5(2-4-6)7(9)10/h1-4,8H" name="PNP" role="acid"/>
      <Reagent id="Wasser" inchi="InChI=1S/H2O/h1H2" name="Wasser" role="catalyst"/>
      <Reagent id="oDCB" inchi="InChI=1S/C6H4Cl2/c7-5-3-1-2-4-6(5)8/h1-4H" name="oDCB" role="solvent"/>
      <Reagent id="diglyme" inchi="InChI=1S/C6H14O3/c1-7-3-5-9-6-4-8-2/h3-6H2,1-2H3" name="diglyme" role="solvent"/>
    </Reagents>
  </Synthesis>
  <Synthesis>
    <Hardware>
      <Component id="Schlenk bomb"/>
    </Hardware>
    <Metadata description="KE-091"/>
    <Procedure>
      <Prep>
        <Add amount="1.33e-05 mole" reagent="KE-072" vessel="Schlenk bomb"/>
        <Add amount="2.7609296909117378e-05 mole" reagent="2,3,5,6-TETRAFLUOROTEREPHTHALALDEHYDE" vessel="Schlenk bomb"/>
        <Add amount="0.0003996819796622256 mole" reagent="PNP" vessel="Schlenk bomb"/>
        <Add amount="0.002394 mole" reagent="Wasser" vessel="Schlenk bomb"/>
        <Add amount="0.001483687074829932 mole" reagent="oDCB" vessel="Schlenk bomb"/>
        <Add amount="0.0035139365032046503 mole" reagent="DO" vessel="Schlenk bomb"/>
        <EvacuateAndRefill gas="Ar" vessel="Schlenk bomb"/>
      </Prep>
      <Reaction>
        <HeatChill temp="120.0 celsius" time="259200.0 second" vessel="Schlenk bomb"/>
      </Reaction>
      <Workup>
        <WashSolid solvent="dmf" vessel="Schlenk bomb"/>
        <WashSolid solvent="chcl3" vessel="Schlenk bomb"/>
        <WashSolid solvent="meoh" vessel="Schlenk bomb"/>
        <WashSolid solvent="scCO2" vessel="Schlenk bomb"/>
      </Workup>
    </Procedure>
    <Product_characterization weight="0.01502 gram"/>
    <Product_characterization relative_file_path="../../data/PXRD/PXRD_KE-091_Cu-Ka1_capillary-1mm_5s-deg.xyd" x-ray_source="Cu Kα1">
      <sample_holder diameter="1.0 millimeter" type="HILGENBERG_GLASS_NO_14_CAPILLARY"/>
    </Product_characterization>
    <Reagents>
      <Reagent id="KE-072" inchi="InChI=1S/C120H88N8.Co/c1-13-37-89(38-14-1)117(90-39-15-2-16-40-90,91-41-17-3-18-42-91)125-101-69-61-85(62-70-101)113-105-77-79-107(121-105)114(86-63-71-102(72-64-86)126-118(92-43-19-4-20-44-92,93-45-21-5-22-46-93)94-47-23-6-24-48-94)109-81-83-111(123-109)116(88-67-75-104(76-68-88)128-120(98-55-31-10-32-56-98,99-57-33-11-34-58-99)100-59-35-12-36-60-100)112-84-82-110(124-112)115(108-80-78-106(113)122-108)87-65-73-103(74-66-87)127-119(95-49-25-7-26-50-95,96-51-27-8-28-52-96)97-53-29-9-30-54-97;/h1-84,125-128H;/q-2;+2/b113-105-,113-106-,114-107-,114-109-,115-108-,115-110-,116-111-,116-112-;" name="KE-072" role="substrate"/>
      <Reagent id="2,3,5,6-TETRAFLUOROTEREPHTHALALDEHYDE" inchi="InChI=1S/C8H2F4O2/c9-5-3(1-13)6(10)8(12)4(2-14)7(5)11/h1-2H" name="2,3,5,6-TETRAFLUOROTEREPHTHALALDEHYDE" role="substrate"/>
      <Reagent id="PNP" inchi="InChI=1S/C6H5NO3/c8-6-3-1-5(2-4-6)7(9)10/h1-4,8H" name="PNP" role="acid"/>
      <Reagent id="Wasser" inchi="InChI=1S/H2O/h1H2" name="Wasser" role="catalyst"/>
      <Reagent id="oDCB" inchi="InChI=1S/C6H4Cl2/c7-5-3-1-2-4-6(5)8/h1-4H" name="oDCB" role="solvent"/>
      <Reagent id="DO" inchi="InChI=1S/C4H8O2/c1-2-6-4-3-5-1/h1-4H2" name="DO" role="solvent"/>
    </Reagents>
  </Synthesis>
  <Synthesis>
    <Hardware>
      <Component id="Schlenk bomb"/>
    </Hardware>
    <Metadata description="KE-092"/>
    <Procedure>
      <Prep>
        <Add amount="1.2847810093350439e-05 mole" reagent="KE-072" vessel="Schlenk bomb"/>
        <Add amount="2.721240587489749e-05 mole" reagent="Terephthalaldehyde" vessel="Schlenk bomb"/>
        <Add amount="9.698976529511354e-07 mole" reagent="KE-082" vessel="Schlenk bomb"/>
        <Add amount="0.00040615165199488754 mole" reagent="PNP" vessel="Schlenk bomb"/>
        <Add amount="0.001197 mole" reagent="Wasser" vessel="Schlenk bomb"/>
        <Add amount="0.001483687074829932 mole" reagent="oDCB" vessel="Schlenk bomb"/>
        <Add amount="0.005815741686528203 mole" reagent="DO" vessel="Schlenk bomb"/>
        <EvacuateAndRefill gas="Ar" vessel="Schlenk bomb"/>
      </Prep>
      <Reaction>
        <HeatChill temp="120.0 celsius" time="259200.0 second" vessel="Schlenk bomb"/>
      </Reaction>
      <Workup>
        <WashSolid solvent="dmf" vessel="Schlenk bomb"/>
        <WashSolid solvent="chcl3" vessel="Schlenk bomb"/>
        <WashSolid solvent="meoh" vessel="Schlenk bomb"/>
        <WashSolid solvent="scCO2" vessel="Schlenk bomb"/>
      </Workup>
    </Procedure>
    <Product_characterization weight="0.00828 gram"/>
    <Product_characterization relative_file_path="../../data/PXRD/PXRD_KE-092_Cu-Ka1_capillary-1mm_5s-deg.xyd" x-ray_source="Cu Kα1">
      <sample_holder diameter="1.0 millimeter" type="HILGENBERG_GLASS_NO_14_CAPILLARY"/>
    </Product_characterization>
    <Reagents>
      <Reagent id="KE-072" inchi="InChI=1S/C120H88N8.Co/c1-13-37-89(38-14-1)117(90-39-15-2-16-40-90,91-41-17-3-18-42-91)125-101-69-61-85(62-70-101)113-105-77-79-107(121-105)114(86-63-71-102(72-64-86)126-118(92-43-19-4-20-44-92,93-45-21-5-22-46-93)94-47-23-6-24-48-94)109-81-83-111(123-109)116(88-67-75-104(76-68-88)128-120(98-55-31-10-32-56-98,99-57-33-11-34-58-99)100-59-35-12-36-60-100)112-84-82-110(124-112)115(108-80-78-106(113)122-108)87-65-73-103(74-66-87)127-119(95-49-25-7-26-50-95,96-51-27-8-28-52-96)97-53-29-9-30-54-97;/h1-84,125-128H;/q-2;+2/b113-105-,113-106-,114-107-,114-109-,115-108-,115-110-,116-111-,116-112-;" name="KE-072" role="substrate"/>
      <Reagent id="Terephthalaldehyde" inchi="InChI=1S/C8H6O2/c9-5-7-1-2-8(6-10)4-3-7/h1-6H" name="Terephthalaldehyde" role="substrate"/>
      <Reagent id="KE-082" inchi="InChI=1S/C60H36N8.Co/c1-37-3-7-39(8-4-37)35-63-47-23-15-43(16-24-47)59-53-31-29-51(66-53)57(41-11-19-45(61)20-12-41)49-27-28-50(65-49)58(42-13-21-46(62)22-14-42)52-30-32-54(67-52)60(56-34-33-55(59)68-56)44-17-25-48(26-18-44)64-36-40-9-5-38(2)6-10-40;/h1-36H;/q-2;+2/b57-49-,57-51-,58-50-,58-52-,59-53-,59-55-,60-54-,60-56-,63-35+,64-36+;" name="KE-082" role="substrate"/>
      <Reagent id="PNP" inchi="InChI=1S/C6H5NO3/c8-6-3-1-5(2-4-6)7(9)10/h1-4,8H" name="PNP" role="acid"/>
      <Reagent id="Wasser" inchi="InChI=1S/H2O/h1H2" name="Wasser" role="catalyst"/>
      <Reagent id="oDCB" inchi="InChI=1S/C6H4Cl2/c7-5-3-1-2-4-6(5)8/h1-4H" name="oDCB" role="solvent"/>
      <Reagent id="DO" inchi="InChI=1S/C4H8O2/c1-2-6-4-3-5-1/h1-4H2" name="DO" role="solvent"/>
    </Reagents>
  </Synthesis>
  <Synthesis>
    <Hardware>
      <Component id="Schlenk bomb"/>
    </Hardware>
    <Metadata description="KE-097"/>
    <Procedure>
      <Prep>
        <Add amount="1.33e-05 mole" reagent="KE-072" vessel="Schlenk bomb"/>
        <Add amount="2.7957951241333034e-05 mole" reagent="PDA" vessel="Schlenk bomb"/>
        <Add amount="0.0003968065697365981 mole" reagent="PNP" vessel="Schlenk bomb"/>
        <Add amount="0.001197 mole" reagent="Wasser" vessel="Schlenk bomb"/>
        <Add amount="0.001483687074829932 mole" reagent="PhNO2" vessel="Schlenk bomb"/>
        <Add amount="0.005154238792720816 mole" reagent="DO" vessel="Schlenk bomb"/>
        <EvacuateAndRefill gas="Ar" vessel="Schlenk bomb"/>
      </Prep>
      <Reaction>
        <HeatChill temp="120.0 celsius" time="259200.0 second" vessel="Schlenk bomb"/>
      </Reaction>
    </Procedure>
    <Product_characterization weight="0.00718 gram"/>
    <Product_characterization relative_file_path="../../data/PXRD/PXRD_KE-097_Cu-Ka1_capillary-1mm_5s-deg.xyd" x-ray_source="Cu Kα1">
      <sample_holder diameter="1.0 millimeter" type="HILGENBERG_GLASS_NO_14_CAPILLARY"/>
    </Product_characterization>
    <Reagents>
      <Reagent id="KE-072" inchi="InChI=1S/C120H88N8.Co/c1-13-37-89(38-14-1)117(90-39-15-2-16-40-90,91-41-17-3-18-42-91)125-101-69-61-85(62-70-101)113-105-77-79-107(121-105)114(86-63-71-102(72-64-86)126-118(92-43-19-4-20-44-92,93-45-21-5-22-46-93)94-47-23-6-24-48-94)109-81-83-111(123-109)116(88-67-75-104(76-68-88)128-120(98-55-31-10-32-56-98,99-57-33-11-34-58-99)100-59-35-12-36-60-100)112-84-82-110(124-112)115(108-80-78-106(113)122-108)87-65-73-103(74-66-87)127-119(95-49-25-7-26-50-95,96-51-27-8-28-52-96)97-53-29-9-30-54-97;/h1-84,125-128H;/q-2;+2/b113-105-,113-106-,114-107-,114-109-,115-108-,115-110-,116-111-,116-112-;" name="KE-072" role="substrate"/>
      <Reagent id="PDA" inchi="InChI=1S/C8H6O2/c9-5-7-1-2-8(6-10)4-3-7/h1-6H" name="PDA" role="substrate"/>
      <Reagent id="PNP" inchi="InChI=1S/C6H5NO3/c8-6-3-1-5(2-4-6)7(9)10/h1-4,8H" name="PNP" role="acid"/>
      <Reagent id="Wasser" inchi="InChI=1S/H2O/h1H2" name="Wasser" role="catalyst"/>
      <Reagent id="PhNO2" inchi="InChI=1S/C6H5NO2/c8-7(9)6-4-2-1-3-5-6/h1-5H" name="PhNO2" role="solvent"/>
      <Reagent id="DO" inchi="InChI=1S/C4H8O2/c1-2-6-4-3-5-1/h1-4H2" name="DO" role="solvent"/>
    </Reagents>
  </Synthesis>
  <Synthesis>
    <Hardware>
      <Component id="Schlenk bomb"/>
    </Hardware>
    <Metadata description="KE-098"/>
    <Procedure>
      <Prep>
        <Add amount="1.33e-05 mole" reagent="KE-072" vessel="Schlenk bomb"/>
        <Add amount="2.6988742264966827e-05 mole" reagent="PDA" vessel="Schlenk bomb"/>
        <Add amount="0.00042627952147428016 mole" reagent="PNP" vessel="Schlenk bomb"/>
        <Add amount="0.001197 mole" reagent="Wasser" vessel="Schlenk bomb"/>
        <Add amount="0.00013482902642303202 mole" reagent="Triphenylmethanol" vessel="Schlenk bomb"/>
        <Add amount="0.001627812525383803 mole" reagent="PhNO2" vessel="Schlenk bomb"/>
        <Add amount="0.005815741686528203 mole" reagent="DO" vessel="Schlenk bomb"/>
        <EvacuateAndRefill gas="Ar" vessel="Schlenk bomb"/>
      </Prep>
      <Reaction>
        <HeatChill temp="120.0 celsius" time="259200.0 second" vessel="Schlenk bomb"/>
      </Reaction>
      <Workup>
        <WashSolid solvent="dmf" vessel="Schlenk bomb"/>
        <WashSolid solvent="chcl3" vessel="Schlenk bomb"/>
        <WashSolid solvent="meoh" vessel="Schlenk bomb"/>
        <WashSolid solvent="scCO2" vessel="Schlenk bomb"/>
      </Workup>
    </Procedure>
    <Product_characterization weight="0.008310000000000001 gram"/>
    <Product_characterization relative_file_path="../../data/PXRD/PXRD_KE-098_Cu-Ka1_capillary-1mm_5s-deg.xyd" x-ray_source="Cu Kα1">
      <sample_holder diameter="1.0 millimeter" type="HILGENBERG_GLASS_NO_14_CAPILLARY"/>
    </Product_characterization>
    <Reagents>
      <Reagent id="KE-072" inchi="InChI=1S/C120H88N8.Co/c1-13-37-89(38-14-1)117(90-39-15-2-16-40-90,91-41-17-3-18-42-91)125-101-69-61-85(62-70-101)113-105-77-79-107(121-105)114(86-63-71-102(72-64-86)126-118(92-43-19-4-20-44-92,93-45-21-5-22-46-93)94-47-23-6-24-48-94)109-81-83-111(123-109)116(88-67-75-104(76-68-88)128-120(98-55-31-10-32-56-98,99-57-33-11-34-58-99)100-59-35-12-36-60-100)112-84-82-110(124-112)115(108-80-78-106(113)122-108)87-65-73-103(74-66-87)127-119(95-49-25-7-26-50-95,96-51-27-8-28-52-96)97-53-29-9-30-54-97;/h1-84,125-128H;/q-2;+2/b113-105-,113-106-,114-107-,114-109-,115-108-,115-110-,116-111-,116-112-;" name="KE-072" role="substrate"/>
      <Reagent id="PDA" inchi="InChI=1S/C8H6O2/c9-5-7-1-2-8(6-10)4-3-7/h1-6H" name="PDA" role="substrate"/>
      <Reagent id="PNP" inchi="InChI=1S/C6H5NO3/c8-6-3-1-5(2-4-6)7(9)10/h1-4,8H" name="PNP" role="acid"/>
      <Reagent id="Wasser" inchi="InChI=1S/H2O/h1H2" name="Wasser" role="catalyst"/>
      <Reagent id="Triphenylmethanol" inchi="InChI=1S/C19H16O/c20-19(16-10-4-1-5-11-16,17-12-6-2-7-13-17)18-14-8-3-9-15-18/h1-15,20H" name="Triphenylmethanol" role="reagent"/>
      <Reagent id="PhNO2" inchi="InChI=1S/C6H5NO2/c8-7(9)6-4-2-1-3-5-6/h1-5H" name="PhNO2" role="solvent"/>
      <Reagent id="DO" inchi="InChI=1S/C4H8O2/c1-2-6-4-3-5-1/h1-4H2" name="DO" role="solvent"/>
    </Reagents>
  </Synthesis>
  <Synthesis>
    <Hardware>
      <Component id="Schlenk bomb"/>
    </Hardware>
    <Metadata description="KE-099"/>
    <Procedure>
      <Prep>
        <Add amount="1.3686120081023036e-05 mole" reagent="KE-095" vessel="Schlenk bomb"/>
        <Add amount="3.0045478267352576e-05 mole" reagent="PDA" vessel="Schlenk bomb"/>
        <Add amount="0.00039465001229237737 mole" reagent="PNP" vessel="Schlenk bomb"/>
        <Add amount="0.001197 mole" reagent="Wasser" vessel="Schlenk bomb"/>
        <Add amount="1.633530984769213e-05 mole" reagent="Benzenamine, 4-bromo-" vessel="Schlenk bomb"/>
        <Add amount="0.001627812525383803 mole" reagent="PhNO2" vessel="Schlenk bomb"/>
        <Add amount="0.005815741686528203 mole" reagent="DO" vessel="Schlenk bomb"/>
        <EvacuateAndRefill gas="Ar" vessel="Schlenk bomb"/>
      </Prep>
      <Reaction>
        <HeatChill temp="120.0 celsius" time="259200.0 second" vessel="Schlenk bomb"/>
      </Reaction>
      <Workup>
        <WashSolid solvent="dmf" vessel="Schlenk bomb"/>
        <WashSolid solvent="chcl3" vessel="Schlenk bomb"/>
        <WashSolid solvent="meoh" vessel="Schlenk bomb"/>
        <WashSolid solvent="scCO2" vessel="Schlenk bomb"/>
      </Workup>
    </Procedure>
    <Product_characterization weight="0.01846 gram"/>
    <Product_characterization relative_file_path="../../data/PXRD/PXRD_KE-099_Cu-Ka1_capillary-1mm_5s-deg.xyd" x-ray_source="Cu Kα1">
      <sample_holder diameter="1.0 millimeter" type="HILGENBERG_GLASS_NO_14_CAPILLARY"/>
    </Product_characterization>
    <Reagents>
      <Reagent id="KE-095" inchi="InChI=1S/C120H88N8.Co.HI/c1-13-37-89(38-14-1)117(90-39-15-2-16-40-90,91-41-17-3-18-42-91)125-101-69-61-85(62-70-101)113-105-77-79-107(121-105)114(86-63-71-102(72-64-86)126-118(92-43-19-4-20-44-92,93-45-21-5-22-46-93)94-47-23-6-24-48-94)109-81-83-111(123-109)116(88-67-75-104(76-68-88)128-120(98-55-31-10-32-56-98,99-57-33-11-34-58-99)100-59-35-12-36-60-100)112-84-82-110(124-112)115(108-80-78-106(113)122-108)87-65-73-103(74-66-87)127-119(95-49-25-7-26-50-95,96-51-27-8-28-52-96)97-53-29-9-30-54-97;;/h1-84,125-128H;;1H/q-2;+3;/p-1/b113-105-,113-106-,114-107-,114-109-,115-108-,115-110-,116-111-,116-112-;;" name="KE-095" role="substrate"/>
      <Reagent id="PDA" inchi="InChI=1S/C8H6O2/c9-5-7-1-2-8(6-10)4-3-7/h1-6H" name="PDA" role="substrate"/>
      <Reagent id="PNP" inchi="InChI=1S/C6H5NO3/c8-6-3-1-5(2-4-6)7(9)10/h1-4,8H" name="PNP" role="acid"/>
      <Reagent id="Wasser" inchi="InChI=1S/H2O/h1H2" name="Wasser" role="catalyst"/>
      <Reagent id="Benzenamine, 4-bromo-" inchi="InChI=1S/C6H6BrN/c7-5-1-3-6(8)4-2-5/h1-4H,8H2" name="Benzenamine, 4-bromo-" role="catalyst"/>
      <Reagent id="PhNO2" inchi="InChI=1S/C6H5NO2/c8-7(9)6-4-2-1-3-5-6/h1-5H" name="PhNO2" role="solvent"/>
      <Reagent id="DO" inchi="InChI=1S/C4H8O2/c1-2-6-4-3-5-1/h1-4H2" name="DO" role="solvent"/>
    </Reagents>
  </Synthesis>
  <Synthesis>
    <Hardware>
      <Component id="microwave vial"/>
    </Hardware>
    <Metadata description="KE-104"/>
    <Procedure>
      <Prep>
        <Add amount="1.2767999999999999e-05 mole" reagent="KE-072" vessel="microwave vial"/>
        <Add amount="2.6765078655036157e-05 mole" reagent="PDA" vessel="microwave vial"/>
        <Add amount="0.0004011196846250393 mole" reagent="PNP" vessel="microwave vial"/>
        <Add amount="0.002394 mole" reagent="Wasser" vessel="microwave vial"/>
        <Add amount="0.0009557542224810717 mole" reagent="Mes" vessel="microwave vial"/>
        <Add amount="0.006199580637839066 mole" reagent="DO" vessel="microwave vial"/>
        <EvacuateAndRefill gas="Ar" vessel="microwave vial"/>
      </Prep>
      <Reaction>
        <HeatChill temp="120.0 celsius" time="259200.0 second" vessel="microwave vial"/>
      </Reaction>
    </Procedure>
    <Product_characterization weight="${Value} ${Unit}"/>
    <Product_characterization relative_file_path="../../data/PXRD/PXRD_KE-104_Cu-Ka1_capillary-1mm_5s-deg.xyd" x-ray_source="Cu Kα1">
      <sample_holder diameter="1.0 millimeter" type="HILGENBERG_GLASS_NO_14_CAPILLARY"/>
    </Product_characterization>
    <Reagents>
      <Reagent id="KE-072" inchi="InChI=1S/C120H88N8.Co/c1-13-37-89(38-14-1)117(90-39-15-2-16-40-90,91-41-17-3-18-42-91)125-101-69-61-85(62-70-101)113-105-77-79-107(121-105)114(86-63-71-102(72-64-86)126-118(92-43-19-4-20-44-92,93-45-21-5-22-46-93)94-47-23-6-24-48-94)109-81-83-111(123-109)116(88-67-75-104(76-68-88)128-120(98-55-31-10-32-56-98,99-57-33-11-34-58-99)100-59-35-12-36-60-100)112-84-82-110(124-112)115(108-80-78-106(113)122-108)87-65-73-103(74-66-87)127-119(95-49-25-7-26-50-95,96-51-27-8-28-52-96)97-53-29-9-30-54-97;/h1-84,125-128H;/q-2;+2/b113-105-,113-106-,114-107-,114-109-,115-108-,115-110-,116-111-,116-112-;" name="KE-072" role="substrate"/>
      <Reagent id="PDA" inchi="InChI=1S/C8H6O2/c9-5-7-1-2-8(6-10)4-3-7/h1-6H" name="PDA" role="substrate"/>
      <Reagent id="PNP" inchi="InChI=1S/C6H5NO3/c8-6-3-1-5(2-4-6)7(9)10/h1-4,8H" name="PNP" role="acid"/>
      <Reagent id="Wasser" inchi="InChI=1S/H2O/h1H2" name="Wasser" role="catalyst"/>
      <Reagent id="Mes" inchi="InChI=1S/C9H12/c1-7-4-8(2)6-9(3)5-7/h4-6H,1-3H3" name="Mes" role="solvent"/>
      <Reagent id="DO" inchi="InChI=1S/C4H8O2/c1-2-6-4-3-5-1/h1-4H2" name="DO" role="solvent"/>
    </Reagents>
  </Synthesis>
  <Synthesis>
    <Hardware>
      <Component id="Schlenk bomb"/>
    </Hardware>
    <Metadata description="KE-105"/>
    <Procedure>
      <Prep>
        <Add amount="1.2767999999999999e-05 mole" reagent="KE-072" vessel="Schlenk bomb"/>
        <Add amount="2.7883396704689484e-05 mole" reagent="PDA" vessel="Schlenk bomb"/>
        <Add amount="0.00042203856031077685 mole" reagent="2,4-Dinitrophenol" vessel="Schlenk bomb"/>
        <Add amount="0.001197 mole" reagent="Wasser" vessel="Schlenk bomb"/>
        <Add amount="0.001483687074829932 mole" reagent="oDCB" vessel="Schlenk bomb"/>
        <Add amount="0.005815741686528203 mole" reagent="DO" vessel="Schlenk bomb"/>
        <EvacuateAndRefill gas="Ar" vessel="Schlenk bomb"/>
      </Prep>
      <Reaction>
        <HeatChill temp="120.0 celsius" time="259200.0 second" vessel="Schlenk bomb"/>
      </Reaction>
      <Workup>
        <WashSolid solvent="dmf" vessel="Schlenk bomb"/>
        <WashSolid solvent="chcl3" vessel="Schlenk bomb"/>
        <WashSolid solvent="meoh" vessel="Schlenk bomb"/>
        <WashSolid solvent="scCO2" vessel="Schlenk bomb"/>
      </Workup>
    </Procedure>
    <Product_characterization weight="0.0125 gram"/>
    <Product_characterization relative_file_path="../../data/PXRD/PXRD_KE-105_Cu-Ka1_capillary-1mm_5s-deg.xyd" x-ray_source="Cu Kα1">
      <sample_holder diameter="1.0 millimeter" type="HILGENBERG_GLASS_NO_14_CAPILLARY"/>
    </Product_characterization>
    <Reagents>
      <Reagent id="KE-072" inchi="InChI=1S/C120H88N8.Co/c1-13-37-89(38-14-1)117(90-39-15-2-16-40-90,91-41-17-3-18-42-91)125-101-69-61-85(62-70-101)113-105-77-79-107(121-105)114(86-63-71-102(72-64-86)126-118(92-43-19-4-20-44-92,93-45-21-5-22-46-93)94-47-23-6-24-48-94)109-81-83-111(123-109)116(88-67-75-104(76-68-88)128-120(98-55-31-10-32-56-98,99-57-33-11-34-58-99)100-59-35-12-36-60-100)112-84-82-110(124-112)115(108-80-78-106(113)122-108)87-65-73-103(74-66-87)127-119(95-49-25-7-26-50-95,96-51-27-8-28-52-96)97-53-29-9-30-54-97;/h1-84,125-128H;/q-2;+2/b113-105-,113-106-,114-107-,114-109-,115-108-,115-110-,116-111-,116-112-;" name="KE-072" role="substrate"/>
      <Reagent id="PDA" inchi="InChI=1S/C8H6O2/c9-5-7-1-2-8(6-10)4-3-7/h1-6H" name="PDA" role="substrate"/>
      <Reagent id="2,4-Dinitrophenol" inchi="InChI=1S/C6H4N2O5/c9-6-2-1-4(7(10)11)3-5(6)8(12)13/h1-3,9H" name="2,4-Dinitrophenol" role="acid"/>
      <Reagent id="Wasser" inchi="InChI=1S/H2O/h1H2" name="Wasser" role="catalyst"/>
      <Reagent id="oDCB" inchi="InChI=1S/C6H4Cl2/c7-5-3-1-2-4-6(5)8/h1-4H" name="oDCB" role="solvent"/>
      <Reagent id="DO" inchi="InChI=1S/C4H8O2/c1-2-6-4-3-5-1/h1-4H2" name="DO" role="solvent"/>
    </Reagents>
  </Synthesis>
  <Synthesis>
    <Hardware>
      <Component id="Schlenk bomb"/>
    </Hardware>
    <Metadata description="KE-106"/>
    <Procedure>
      <Prep>
        <Add amount="1.2767999999999999e-05 mole" reagent="KE-072" vessel="Schlenk bomb"/>
        <Add amount="2.66e-05 mole" reagent="PDA" vessel="Schlenk bomb"/>
        <Add amount="0.0004147778817717701 mole" reagent="4-Nitrophenol" vessel="Schlenk bomb"/>
        <Add amount="0.001197 mole" reagent="Wasser" vessel="Schlenk bomb"/>
        <Add amount="0.007758199409828624 mole" reagent="DO" vessel="Schlenk bomb"/>
        <EvacuateAndRefill gas="Ar" vessel="Schlenk bomb"/>
      </Prep>
      <Reaction>
        <HeatChill temp="120.0 celsius" time="259200.0 second" vessel="Schlenk bomb"/>
      </Reaction>
      <Workup>
        <WashSolid solvent="dmf" vessel="Schlenk bomb"/>
        <WashSolid solvent="chcl3" vessel="Schlenk bomb"/>
        <WashSolid solvent="meoh" vessel="Schlenk bomb"/>
        <WashSolid solvent="scCO2" vessel="Schlenk bomb"/>
      </Workup>
    </Procedure>
    <Product_characterization weight="0.0061200000000000004 gram"/>
    <Product_characterization relative_file_path="../../data/PXRD/PXRD_KE-106_Cu-Ka1_capillary-1mm_5s-deg.xyd" x-ray_source="Cu Kα1">
