Repository: FAIRChemistry/mof-synthesis-data-modeling

The mofsy.json file is generated using the `data-model/sciformation2mofsy.py` script.

File: data/generated/xdl_from_sciformation.xml (part 5 of 13)
<XDL>
      <sample_holder diameter="1.0 millimeter" type="HILGENBERG_GLASS_NO_14_CAPILLARY"/>
    </Product_characterization>
    <Reagents>
      <Reagent id="KE-072" inchi="InChI=1S/C120H88N8.Co/c1-13-37-89(38-14-1)117(90-39-15-2-16-40-90,91-41-17-3-18-42-91)125-101-69-61-85(62-70-101)113-105-77-79-107(121-105)114(86-63-71-102(72-64-86)126-118(92-43-19-4-20-44-92,93-45-21-5-22-46-93)94-47-23-6-24-48-94)109-81-83-111(123-109)116(88-67-75-104(76-68-88)128-120(98-55-31-10-32-56-98,99-57-33-11-34-58-99)100-59-35-12-36-60-100)112-84-82-110(124-112)115(108-80-78-106(113)122-108)87-65-73-103(74-66-87)127-119(95-49-25-7-26-50-95,96-51-27-8-28-52-96)97-53-29-9-30-54-97;/h1-84,125-128H;/q-2;+2/b113-105-,113-106-,114-107-,114-109-,115-108-,115-110-,116-111-,116-112-;" name="KE-072" role="substrate"/>
      <Reagent id="PDA" inchi="InChI=1S/C8H6O2/c9-5-7-1-2-8(6-10)4-3-7/h1-6H" name="PDA" role="substrate"/>
      <Reagent id="4-Nitrophenol" inchi="InChI=1S/C6H5NO3/c8-6-3-1-5(2-4-6)7(9)10/h1-4,8H" name="4-Nitrophenol" role="acid"/>
      <Reagent id="Wasser" inchi="InChI=1S/H2O/h1H2" name="Wasser" role="catalyst"/>
      <Reagent id="DO" inchi="InChI=1S/C4H8O2/c1-2-6-4-3-5-1/h1-4H2" name="DO" role="solvent"/>
    </Reagents>
  </Synthesis>
  <Synthesis>
    <Hardware>
      <Component id="Schlenk bomb"/>
    </Hardware>
    <Metadata description="KE-107"/>
    <Procedure>
      <Prep>
        <Add amount="1.33e-05 mole" reagent="KE-072" vessel="Schlenk bomb"/>
        <Add amount="2.7585178558115262e-05 mole" reagent="PDA" vessel="Schlenk bomb"/>
        <Add amount="0.00020702951464518163 mole" reagent="4-Nitrophenol" vessel="Schlenk bomb"/>
        <Add amount="0.001197 mole" reagent="Wasser" vessel="Schlenk bomb"/>
        <Add amount="0.003873283963227784 mole" reagent="DO" vessel="Schlenk bomb"/>
        <EvacuateAndRefill gas="Ar" vessel="Schlenk bomb"/>
      </Prep>
      <Reaction>
        <HeatChill temp="120.0 celsius" time="259200.0 second" vessel="Schlenk bomb"/>
      </Reaction>
      <Workup>
        <WashSolid solvent="dmf" vessel="Schlenk bomb"/>
        <WashSolid solvent="chcl3" vessel="Schlenk bomb"/>
        <WashSolid solvent="meoh" vessel="Schlenk bomb"/>
        <WashSolid solvent="scCO2" vessel="Schlenk bomb"/>
      </Workup>
    </Procedure>
    <Product_characterization weight="0.00572 gram"/>
    <Product_characterization relative_file_path="../../data/PXRD/PXRD_KE-107_Cu-Ka1_capillary-1mm_5s-deg.xyd" x-ray_source="Cu Kα1">
      <sample_holder diameter="1.0 millimeter" type="HILGENBERG_GLASS_NO_14_CAPILLARY"/>
    </Product_characterization>
    <Reagents>
      <Reagent id="KE-072" inchi="InChI=1S/C120H88N8.Co/c1-13-37-89(38-14-1)117(90-39-15-2-16-40-90,91-41-17-3-18-42-91)125-101-69-61-85(62-70-101)113-105-77-79-107(121-105)114(86-63-71-102(72-64-86)126-118(92-43-19-4-20-44-92,93-45-21-5-22-46-93)94-47-23-6-24-48-94)109-81-83-111(123-109)116(88-67-75-104(76-68-88)128-120(98-55-31-10-32-56-98,99-57-33-11-34-58-99)100-59-35-12-36-60-100)112-84-82-110(124-112)115(108-80-78-106(113)122-108)87-65-73-103(74-66-87)127-119(95-49-25-7-26-50-95,96-51-27-8-28-52-96)97-53-29-9-30-54-97;/h1-84,125-128H;/q-2;+2/b113-105-,113-106-,114-107-,114-109-,115-108-,115-110-,116-111-,116-112-;" name="KE-072" role="substrate"/>
      <Reagent id="PDA" inchi="InChI=1S/C8H6O2/c9-5-7-1-2-8(6-10)4-3-7/h1-6H" name="PDA" role="substrate"/>
      <Reagent id="4-Nitrophenol" inchi="InChI=1S/C6H5NO3/c8-6-3-1-5(2-4-6)7(9)10/h1-4,8H" name="4-Nitrophenol" role="acid"/>
      <Reagent id="Wasser" inchi="InChI=1S/H2O/h1H2" name="Wasser" role="catalyst"/>
      <Reagent id="DO" inchi="InChI=1S/C4H8O2/c1-2-6-4-3-5-1/h1-4H2" name="DO" role="solvent"/>
    </Reagents>
  </Synthesis>
  <Synthesis>
    <Hardware>
      <Component id="Schlenk bomb"/>
    </Hardware>
    <Metadata description="KE-108"/>
    <Procedure>
      <Prep>
        <Add amount="1.33e-05 mole" reagent="KE-072" vessel="Schlenk bomb"/>
        <Add amount="2.66e-05 mole" reagent="PDA" vessel="Schlenk bomb"/>
        <Add amount="0.0004047139470320737 mole" reagent="PNP" vessel="Schlenk bomb"/>
        <Add amount="0.002394 mole" reagent="Wasser" vessel="Schlenk bomb"/>
        <Add amount="0.001627812525383803 mole" reagent="PhNO2" vessel="Schlenk bomb"/>
        <Add amount="0.005815741686528203 mole" reagent="DO" vessel="Schlenk bomb"/>
        <EvacuateAndRefill gas="Ar" vessel="Schlenk bomb"/>
      </Prep>
      <Reaction>
        <HeatChill temp="120.0 celsius" time="259200.0 second" vessel="Schlenk bomb"/>
      </Reaction>
      <Workup>
        <WashSolid solvent="dmf" vessel="Schlenk bomb"/>
        <WashSolid solvent="chcl3" vessel="Schlenk bomb"/>
        <WashSolid solvent="meoh" vessel="Schlenk bomb"/>
        <WashSolid solvent="scCO2" vessel="Schlenk bomb"/>
      </Workup>
    </Procedure>
    <Product_characterization weight="0.00214 gram"/>
    <Product_characterization relative_file_path="../../data/PXRD/PXRD_KE-108_Cu-Ka1_capillary-1mm_5s-deg.xyd" x-ray_source="Cu Kα1">
      <sample_holder diameter="1.0 millimeter" type="HILGENBERG_GLASS_NO_14_CAPILLARY"/>
    </Product_characterization>
    <Reagents>
      <Reagent id="KE-072" inchi="InChI=1S/C120H88N8.Co/c1-13-37-89(38-14-1)117(90-39-15-2-16-40-90,91-41-17-3-18-42-91)125-101-69-61-85(62-70-101)113-105-77-79-107(121-105)114(86-63-71-102(72-64-86)126-118(92-43-19-4-20-44-92,93-45-21-5-22-46-93)94-47-23-6-24-48-94)109-81-83-111(123-109)116(88-67-75-104(76-68-88)128-120(98-55-31-10-32-56-98,99-57-33-11-34-58-99)100-59-35-12-36-60-100)112-84-82-110(124-112)115(108-80-78-106(113)122-108)87-65-73-103(74-66-87)127-119(95-49-25-7-26-50-95,96-51-27-8-28-52-96)97-53-29-9-30-54-97;/h1-84,125-128H;/q-2;+2/b113-105-,113-106-,114-107-,114-109-,115-108-,115-110-,116-111-,116-112-;" name="KE-072" role="substrate"/>
      <Reagent id="PDA" inchi="InChI=1S/C8H6O2/c9-5-7-1-2-8(6-10)4-3-7/h1-6H" name="PDA" role="substrate"/>
      <Reagent id="PNP" inchi="InChI=1S/C6H5NO3/c8-6-3-1-5(2-4-6)7(9)10/h1-4,8H" name="PNP" role="acid"/>
      <Reagent id="Wasser" inchi="InChI=1S/H2O/h1H2" name="Wasser" role="catalyst"/>
      <Reagent id="PhNO2" inchi="InChI=1S/C6H5NO2/c8-7(9)6-4-2-1-3-5-6/h1-5H" name="PhNO2" role="solvent"/>
      <Reagent id="DO" inchi="InChI=1S/C4H8O2/c1-2-6-4-3-5-1/h1-4H2" name="DO" role="solvent"/>
    </Reagents>
  </Synthesis>
  <Synthesis>
    <Hardware>
      <Component id="Schlenk bomb"/>
    </Hardware>
    <Metadata description="KE-109"/>
    <Procedure>
      <Prep>
        <Add amount="1.33e-05 mole" reagent="KE-072" vessel="Schlenk bomb"/>
        <Add amount="2.66e-05 mole" reagent="PDA" vessel="Schlenk bomb"/>
        <Add amount="0.0003975254222180049 mole" reagent="PNP" vessel="Schlenk bomb"/>
        <Add amount="0.002394 mole" reagent="Wasser" vessel="Schlenk bomb"/>
        <Add amount="0.001627812525383803 mole" reagent="PhNO2" vessel="Schlenk bomb"/>
        <Add amount="0.005815741686528203 mole" reagent="DO" vessel="Schlenk bomb"/>
        <EvacuateAndRefill gas="Ar" vessel="Schlenk bomb"/>
      </Prep>
      <Reaction>
        <HeatChill temp="120.0 celsius" time="86400.0 second" vessel="Schlenk bomb"/>
      </Reaction>
      <Workup>
        <WashSolid solvent="dmf" vessel="Schlenk bomb"/>
        <WashSolid solvent="chcl3" vessel="Schlenk bomb"/>
        <WashSolid solvent="meoh" vessel="Schlenk bomb"/>
        <WashSolid solvent="scCO2" vessel="Schlenk bomb"/>
      </Workup>
    </Procedure>
    <Product_characterization weight="0.009720000000000001 gram"/>
    <Product_characterization relative_file_path="../../data/PXRD/PXRD_KE-109_Cu-Ka1_capillary-1mm_5s-deg.xyd" x-ray_source="Cu Kα1">
      <sample_holder diameter="1.0 millimeter" type="HILGENBERG_GLASS_NO_14_CAPILLARY"/>
    </Product_characterization>
    <Reagents>
      <Reagent id="KE-072" inchi="InChI=1S/C120H88N8.Co/c1-13-37-89(38-14-1)117(90-39-15-2-16-40-90,91-41-17-3-18-42-91)125-101-69-61-85(62-70-101)113-105-77-79-107(121-105)114(86-63-71-102(72-64-86)126-118(92-43-19-4-20-44-92,93-45-21-5-22-46-93)94-47-23-6-24-48-94)109-81-83-111(123-109)116(88-67-75-104(76-68-88)128-120(98-55-31-10-32-56-98,99-57-33-11-34-58-99)100-59-35-12-36-60-100)112-84-82-110(124-112)115(108-80-78-106(113)122-108)87-65-73-103(74-66-87)127-119(95-49-25-7-26-50-95,96-51-27-8-28-52-96)97-53-29-9-30-54-97;/h1-84,125-128H;/q-2;+2/b113-105-,113-106-,114-107-,114-109-,115-108-,115-110-,116-111-,116-112-;" name="KE-072" role="substrate"/>
      <Reagent id="PDA" inchi="InChI=1S/C8H6O2/c9-5-7-1-2-8(6-10)4-3-7/h1-6H" name="PDA" role="substrate"/>
      <Reagent id="PNP" inchi="InChI=1S/C6H5NO3/c8-6-3-1-5(2-4-6)7(9)10/h1-4,8H" name="PNP" role="acid"/>
      <Reagent id="Wasser" inchi="InChI=1S/H2O/h1H2" name="Wasser" role="catalyst"/>
      <Reagent id="PhNO2" inchi="InChI=1S/C6H5NO2/c8-7(9)6-4-2-1-3-5-6/h1-5H" name="PhNO2" role="solvent"/>
      <Reagent id="DO" inchi="InChI=1S/C4H8O2/c1-2-6-4-3-5-1/h1-4H2" name="DO" role="solvent"/>
    </Reagents>
  </Synthesis>
  <Synthesis>
    <Hardware>
      <Component id="Schlenk bomb"/>
    </Hardware>
    <Metadata description="KE-111"/>
    <Procedure>
      <Prep>
        <Add amount="1.33e-05 mole" reagent="KE-072" vessel="Schlenk bomb"/>
        <Add amount="2.66e-05 mole" reagent="PDA" vessel="Schlenk bomb"/>
        <Add amount="0.00040357097852111604 mole" reagent="2,4-Dinitrophenol" vessel="Schlenk bomb"/>
        <Add amount="0.001197 mole" reagent="Wasser" vessel="Schlenk bomb"/>
        <Add amount="0.00013544936635274967 mole" reagent="Benzenamine, 4-bromo-" vessel="Schlenk bomb"/>
        <Add amount="0.0014540133333333335 mole" reagent="oDCB" vessel="Schlenk bomb"/>
        <Add amount="0.005815741686528203 mole" reagent="DO" vessel="Schlenk bomb"/>
        <EvacuateAndRefill gas="Ar" vessel="Schlenk bomb"/>
      </Prep>
      <Reaction>
        <HeatChill temp="120.0 celsius" time="259200.0 second" vessel="Schlenk bomb"/>
      </Reaction>
      <Workup>
        <WashSolid solvent="dmf" vessel="Schlenk bomb"/>
        <WashSolid solvent="chcl3" vessel="Schlenk bomb"/>
        <WashSolid solvent="meoh" vessel="Schlenk bomb"/>
        <WashSolid solvent="scCO2" vessel="Schlenk bomb"/>
      </Workup>
    </Procedure>
    <Product_characterization weight="0.01289 gram"/>
    <Product_characterization relative_file_path="../../data/PXRD/PXRD_KE-111_Cu-Ka1_capillary-1mm_5s-deg.xyd" x-ray_source="Cu Kα1">
      <sample_holder diameter="1.0 millimeter" type="HILGENBERG_GLASS_NO_14_CAPILLARY"/>
    </Product_characterization>
    <Reagents>
      <Reagent id="KE-072" inchi="InChI=1S/C120H88N8.Co/c1-13-37-89(38-14-1)117(90-39-15-2-16-40-90,91-41-17-3-18-42-91)125-101-69-61-85(62-70-101)113-105-77-79-107(121-105)114(86-63-71-102(72-64-86)126-118(92-43-19-4-20-44-92,93-45-21-5-22-46-93)94-47-23-6-24-48-94)109-81-83-111(123-109)116(88-67-75-104(76-68-88)128-120(98-55-31-10-32-56-98,99-57-33-11-34-58-99)100-59-35-12-36-60-100)112-84-82-110(124-112)115(108-80-78-106(113)122-108)87-65-73-103(74-66-87)127-119(95-49-25-7-26-50-95,96-51-27-8-28-52-96)97-53-29-9-30-54-97;/h1-84,125-128H;/q-2;+2/b113-105-,113-106-,114-107-,114-109-,115-108-,115-110-,116-111-,116-112-;" name="KE-072" role="substrate"/>
      <Reagent id="PDA" inchi="InChI=1S/C8H6O2/c9-5-7-1-2-8(6-10)4-3-7/h1-6H" name="PDA" role="substrate"/>
      <Reagent id="2,4-Dinitrophenol" inchi="InChI=1S/C6H4N2O5/c9-6-2-1-4(7(10)11)3-5(6)8(12)13/h1-3,9H" name="2,4-Dinitrophenol" role="acid"/>
      <Reagent id="Wasser" inchi="InChI=1S/H2O/h1H2" name="Wasser" role="catalyst"/>
      <Reagent id="Benzenamine, 4-bromo-" inchi="InChI=1S/C6H6BrN/c7-5-1-3-6(8)4-2-5/h1-4H,8H2" name="Benzenamine, 4-bromo-" role="catalyst"/>
      <Reagent id="oDCB" inchi="InChI=1S/C6H4Cl2/c7-5-3-1-2-4-6(5)8/h1-4H" name="oDCB" role="solvent"/>
      <Reagent id="DO" inchi="InChI=1S/C4H8O2/c1-2-6-4-3-5-1/h1-4H2" name="DO" role="solvent"/>
    </Reagents>
  </Synthesis>
  <Synthesis>
    <Hardware>
      <Component id="Schlenk bomb"/>
    </Hardware>
    <Metadata description="KE-112"/>
    <Procedure>
      <Prep>
        <Add amount="1.3686020031536187e-05 mole" reagent="KE-072" vessel="Schlenk bomb"/>
        <Add amount="2.66e-05 mole" reagent="PDA" vessel="Schlenk bomb"/>
        <Add amount="0.0001991221373497059 mole" reagent="PNP" vessel="Schlenk bomb"/>
        <Add amount="0.002394 mole" reagent="Wasser" vessel="Schlenk bomb"/>
        <Add amount="0.0008119567866135976 mole" reagent="PhNO2" vessel="Schlenk bomb"/>
        <Add amount="0.0029078708432641017 mole" reagent="DO" vessel="Schlenk bomb"/>
        <EvacuateAndRefill gas="Ar" vessel="Schlenk bomb"/>
      </Prep>
      <Reaction>
        <HeatChill temp="120.0 celsius" time="259200.0 second" vessel="Schlenk bomb"/>
      </Reaction>
    </Procedure>
    <Product_characterization weight="0.00833 gram"/>
    <Product_characterization relative_file_path="../../data/PXRD/PXRD_KE-112_Cu-Ka1_capillary-1mm_5s-deg.xyd" x-ray_source="Cu Kα1">
      <sample_holder diameter="1.0 millimeter" type="HILGENBERG_GLASS_NO_14_CAPILLARY"/>
    </Product_characterization>
    <Reagents>
      <Reagent id="KE-072" inchi="InChI=1S/C120H88N8.Co/c1-13-37-89(38-14-1)117(90-39-15-2-16-40-90,91-41-17-3-18-42-91)125-101-69-61-85(62-70-101)113-105-77-79-107(121-105)114(86-63-71-102(72-64-86)126-118(92-43-19-4-20-44-92,93-45-21-5-22-46-93)94-47-23-6-24-48-94)109-81-83-111(123-109)116(88-67-75-104(76-68-88)128-120(98-55-31-10-32-56-98,99-57-33-11-34-58-99)100-59-35-12-36-60-100)112-84-82-110(124-112)115(108-80-78-106(113)122-108)87-65-73-103(74-66-87)127-119(95-49-25-7-26-50-95,96-51-27-8-28-52-96)97-53-29-9-30-54-97;/h1-84,125-128H;/q-2;+2/b113-105-,113-106-,114-107-,114-109-,115-108-,115-110-,116-111-,116-112-;" name="KE-072" role="substrate"/>
      <Reagent id="PDA" inchi="InChI=1S/C8H6O2/c9-5-7-1-2-8(6-10)4-3-7/h1-6H" name="PDA" role="substrate"/>
      <Reagent id="PNP" inchi="InChI=1S/C6H5NO3/c8-6-3-1-5(2-4-6)7(9)10/h1-4,8H" name="PNP" role="acid"/>
      <Reagent id="Wasser" inchi="InChI=1S/H2O/h1H2" name="Wasser" role="catalyst"/>
      <Reagent id="PhNO2" inchi="InChI=1S/C6H5NO2/c8-7(9)6-4-2-1-3-5-6/h1-5H" name="PhNO2" role="solvent"/>
      <Reagent id="DO" inchi="InChI=1S/C4H8O2/c1-2-6-4-3-5-1/h1-4H2" name="DO" role="solvent"/>
    </Reagents>
  </Synthesis>
  <Synthesis>
    <Hardware>
      <Component id="Schlenk bomb"/>
    </Hardware>
    <Metadata description="KE-113"/>
    <Procedure>
      <Prep>
        <Add amount="${Value} ${Unit}" reagent="KE-072" vessel="Schlenk bomb"/>
        <Add amount="${Value} ${Unit}" reagent="PDA" vessel="Schlenk bomb"/>
        <Add amount="${Value} ${Unit}" reagent="PNP" vessel="Schlenk bomb"/>
        <Add amount="${Value} ${Unit}" reagent="Wasser" vessel="Schlenk bomb"/>
        <Add amount="0.001627812525383803 mole" reagent="PhNO2" vessel="Schlenk bomb"/>
        <Add amount="0.005815741686528203 mole" reagent="DO" vessel="Schlenk bomb"/>
        <EvacuateAndRefill gas="Ar" vessel="Schlenk bomb"/>
      </Prep>
      <Reaction>
        <HeatChill temp="150.0 celsius" time="259200.0 second" vessel="Schlenk bomb"/>
      </Reaction>
      <Workup>
        <WashSolid solvent="dmf" vessel="Schlenk bomb"/>
        <WashSolid solvent="chcl3" vessel="Schlenk bomb"/>
        <WashSolid solvent="meoh" vessel="Schlenk bomb"/>
        <WashSolid solvent="scCO2" vessel="Schlenk bomb"/>
      </Workup>
    </Procedure>
    <Product_characterization weight="${Value} ${Unit}"/>
    <Reagents>
      <Reagent id="KE-072" inchi="InChI=1S/C120H88N8.Co/c1-13-37-89(38-14-1)117(90-39-15-2-16-40-90,91-41-17-3-18-42-91)125-101-69-61-85(62-70-101)113-105-77-79-107(121-105)114(86-63-71-102(72-64-86)126-118(92-43-19-4-20-44-92,93-45-21-5-22-46-93)94-47-23-6-24-48-94)109-81-83-111(123-109)116(88-67-75-104(76-68-88)128-120(98-55-31-10-32-56-98,99-57-33-11-34-58-99)100-59-35-12-36-60-100)112-84-82-110(124-112)115(108-80-78-106(113)122-108)87-65-73-103(74-66-87)127-119(95-49-25-7-26-50-95,96-51-27-8-28-52-96)97-53-29-9-30-54-97;/h1-84,125-128H;/q-2;+2/b113-105-,113-106-,114-107-,114-109-,115-108-,115-110-,116-111-,116-112-;" name="KE-072" role="substrate"/>
      <Reagent id="PDA" inchi="InChI=1S/C8H6O2/c9-5-7-1-2-8(6-10)4-3-7/h1-6H" name="PDA" role="substrate"/>
      <Reagent id="PNP" inchi="InChI=1S/C6H5NO3/c8-6-3-1-5(2-4-6)7(9)10/h1-4,8H" name="PNP" role="acid"/>
      <Reagent id="Wasser" inchi="InChI=1S/H2O/h1H2" name="Wasser" role="catalyst"/>
      <Reagent id="PhNO2" inchi="InChI=1S/C6H5NO2/c8-7(9)6-4-2-1-3-5-6/h1-5H" name="PhNO2" role="solvent"/>
      <Reagent id="DO" inchi="InChI=1S/C4H8O2/c1-2-6-4-3-5-1/h1-4H2" name="DO" role="solvent"/>
    </Reagents>
  </Synthesis>
  <Synthesis>
    <Hardware>
      <Component id="Schlenk bomb"/>
    </Hardware>
    <Metadata description="KE-114"/>
    <Procedure>
      <Prep>
        <Add amount="1.3343869530747783e-05 mole" reagent="KE-072" vessel="Schlenk bomb"/>
        <Add amount="2.66e-05 mole" reagent="PDA" vessel="Schlenk bomb"/>
        <Add amount="2.66e-06 mole" reagent="O-Benzylhydroxylamine hydrochloride" vessel="Schlenk bomb"/>
        <Add amount="0.00040697674418604653 mole" reagent="Benzoic acid" vessel="Schlenk bomb"/>
        <Add amount="0.0005985 mole" reagent="Wasser" vessel="Schlenk bomb"/>
        <Add amount="0.001627812525383803 mole" reagent="PhNO2" vessel="Schlenk bomb"/>
        <Add amount="0.005815741686528203 mole" reagent="DO" vessel="Schlenk bomb"/>
        <EvacuateAndRefill gas="Ar" vessel="Schlenk bomb"/>
      </Prep>
      <Reaction>
        <HeatChill temp="120.0 celsius" time="259200.0 second" vessel="Schlenk bomb"/>
      </Reaction>
      <Workup>
        <WashSolid solvent="dmf" vessel="Schlenk bomb"/>
        <WashSolid solvent="chcl3" vessel="Schlenk bomb"/>
        <WashSolid solvent="meoh" vessel="Schlenk bomb"/>
        <WashSolid solvent="scCO2" vessel="Schlenk bomb"/>
      </Workup>
    </Procedure>
    <Product_characterization weight="0.012050000000000002 gram"/>
    <Product_characterization relative_file_path="../../data/PXRD/PXRD_KE-114_Cu-Ka1_capillary-1mm_5s-deg.xyd" x-ray_source="Cu Kα1">
      <sample_holder diameter="1.0 millimeter" type="HILGENBERG_GLASS_NO_14_CAPILLARY"/>
    </Product_characterization>
    <Reagents>
      <Reagent id="KE-072" inchi="InChI=1S/C120H88N8.Co/c1-13-37-89(38-14-1)117(90-39-15-2-16-40-90,91-41-17-3-18-42-91)125-101-69-61-85(62-70-101)113-105-77-79-107(121-105)114(86-63-71-102(72-64-86)126-118(92-43-19-4-20-44-92,93-45-21-5-22-46-93)94-47-23-6-24-48-94)109-81-83-111(123-109)116(88-67-75-104(76-68-88)128-120(98-55-31-10-32-56-98,99-57-33-11-34-58-99)100-59-35-12-36-60-100)112-84-82-110(124-112)115(108-80-78-106(113)122-108)87-65-73-103(74-66-87)127-119(95-49-25-7-26-50-95,96-51-27-8-28-52-96)97-53-29-9-30-54-97;/h1-84,125-128H;/q-2;+2/b113-105-,113-106-,114-107-,114-109-,115-108-,115-110-,116-111-,116-112-;" name="KE-072" role="substrate"/>
      <Reagent id="PDA" inchi="InChI=1S/C8H6O2/c9-5-7-1-2-8(6-10)4-3-7/h1-6H" name="PDA" role="substrate"/>
      <Reagent id="O-Benzylhydroxylamine hydrochloride" inchi="InChI=1S/C7H9NO.ClH/c8-9-6-7-4-2-1-3-5-7;/h1-5H,6,8H2;1H" name="O-Benzylhydroxylamine hydrochloride" role="substrate"/>
      <Reagent id="Benzoic acid" inchi="InChI=1S/C7H6O2/c8-7(9)6-4-2-1-3-5-6/h1-5H,(H,8,9)" name="Benzoic acid" role="acid"/>
      <Reagent id="Wasser" inchi="InChI=1S/H2O/h1H2" name="Wasser" role="catalyst"/>
      <Reagent id="PhNO2" inchi="InChI=1S/C6H5NO2/c8-7(9)6-4-2-1-3-5-6/h1-5H" name="PhNO2" role="solvent"/>
      <Reagent id="DO" inchi="InChI=1S/C4H8O2/c1-2-6-4-3-5-1/h1-4H2" name="DO" role="solvent"/>
    </Reagents>
  </Synthesis>
  <Synthesis>
    <Hardware>
      <Component id="Schlenk bomb"/>
    </Hardware>
    <Metadata description="KE-115"/>
    <Procedure>
      <Prep>
        <Add amount="1.33e-05 mole" reagent="KE-072" vessel="Schlenk bomb"/>
        <Add amount="2.66e-05 mole" reagent="PDA" vessel="Schlenk bomb"/>
        <Add amount="0.0004092894340496497 mole" reagent="4-Nitrobenzoic acid" vessel="Schlenk bomb"/>
        <Add amount="0.001197 mole" reagent="Wasser" vessel="Schlenk bomb"/>
        <Add amount="0.001627812525383803 mole" reagent="oDCB" vessel="Schlenk bomb"/>
        <Add amount="0.005815741686528203 mole" reagent="DO" vessel="Schlenk bomb"/>
        <EvacuateAndRefill gas="Ar" vessel="Schlenk bomb"/>
      </Prep>
      <Reaction>
        <HeatChill temp="120.0 celsius" time="259200.0 second" vessel="Schlenk bomb"/>
      </Reaction>
      <Workup>
        <WashSolid solvent="dmf" vessel="Schlenk bomb"/>
        <WashSolid solvent="chcl3" vessel="Schlenk bomb"/>
        <WashSolid solvent="meoh" vessel="Schlenk bomb"/>
        <WashSolid solvent="scCO2" vessel="Schlenk bomb"/>
      </Workup>
    </Procedure>
    <Product_characterization weight="0.01177 gram"/>
    <Product_characterization relative_file_path="../../data/PXRD/PXRD_KE-115_Cu-Ka1_capillary-1mm_5s-deg.xyd" x-ray_source="Cu Kα1">
      <sample_holder diameter="1.0 millimeter" type="HILGENBERG_GLASS_NO_14_CAPILLARY"/>
    </Product_characterization>
    <Reagents>
      <Reagent id="KE-072" inchi="InChI=1S/C120H88N8.Co/c1-13-37-89(38-14-1)117(90-39-15-2-16-40-90,91-41-17-3-18-42-91)125-101-69-61-85(62-70-101)113-105-77-79-107(121-105)114(86-63-71-102(72-64-86)126-118(92-43-19-4-20-44-92,93-45-21-5-22-46-93)94-47-23-6-24-48-94)109-81-83-111(123-109)116(88-67-75-104(76-68-88)128-120(98-55-31-10-32-56-98,99-57-33-11-34-58-99)100-59-35-12-36-60-100)112-84-82-110(124-112)115(108-80-78-106(113)122-108)87-65-73-103(74-66-87)127-119(95-49-25-7-26-50-95,96-51-27-8-28-52-96)97-53-29-9-30-54-97;/h1-84,125-128H;/q-2;+2/b113-105-,113-106-,114-107-,114-109-,115-108-,115-110-,116-111-,116-112-;" name="KE-072" role="substrate"/>
      <Reagent id="PDA" inchi="InChI=1S/C8H6O2/c9-5-7-1-2-8(6-10)4-3-7/h1-6H" name="PDA" role="substrate"/>
      <Reagent id="4-Nitrobenzoic acid" inchi="InChI=1S/C7H5NO4/c9-7(10)5-1-3-6(4-2-5)8(11)12/h1-4H,(H,9,10)" name="4-Nitrobenzoic acid" role="reagent"/>
      <Reagent id="Wasser" inchi="InChI=1S/H2O/h1H2" name="Wasser" role="catalyst"/>
      <Reagent id="oDCB" inchi="InChI=1S/C6H4Cl2/c7-5-3-1-2-4-6(5)8/h1-4H" name="oDCB" role="solvent"/>
      <Reagent id="DO" inchi="InChI=1S/C4H8O2/c1-2-6-4-3-5-1/h1-4H2" name="DO" role="solvent"/>
    </Reagents>
  </Synthesis>
  <Synthesis>
    <Hardware>
      <Component id="microwave vial"/>
    </Hardware>
    <Metadata description="KE-119"/>
    <Procedure>
      <Prep>
        <Add amount="1.33e-05 mole" reagent="KE-072" vessel="microwave vial"/>
        <Add amount="2.66e-05 mole" reagent="Terephthalaldehyde" vessel="microwave vial"/>
        <Add amount="0.000399 mole" reagent="PNP" vessel="microwave vial"/>
        <Add amount="0.002394 mole" reagent="Wasser" vessel="microwave vial"/>
        <Add amount="0.0009557542224810717 mole" reagent="Mes" vessel="microwave vial"/>
        <Add amount="0.006199580637839066 mole" reagent="DO" vessel="microwave vial"/>
        <EvacuateAndRefill gas="Ar" vessel="microwave vial"/>
      </Prep>
      <Reaction>
        <HeatChill temp="120.0 celsius" time="259200.0 second" vessel="microwave vial"/>
      </Reaction>
      <Workup>
        <WashSolid solvent="dmf" vessel="microwave vial"/>
        <WashSolid solvent="chcl3" vessel="microwave vial"/>
        <WashSolid solvent="meoh" vessel="microwave vial"/>
        <WashSolid solvent="scCO2" vessel="microwave vial"/>
      </Workup>
    </Procedure>
    <Product_characterization weight="0.0115 gram"/>
    <Product_characterization relative_file_path="../../data/PXRD/PXRD_KE-119_Cu-Ka1_capillary-1mm_5s-deg.xyd" x-ray_source="Cu Kα1">
      <sample_holder diameter="1.0 millimeter" type="HILGENBERG_GLASS_NO_14_CAPILLARY"/>
    </Product_characterization>
    <Reagents>
      <Reagent id="KE-072" inchi="InChI=1S/C120H88N8.Co/c1-13-37-89(38-14-1)117(90-39-15-2-16-40-90,91-41-17-3-18-42-91)125-101-69-61-85(62-70-101)113-105-77-79-107(121-105)114(86-63-71-102(72-64-86)126-118(92-43-19-4-20-44-92,93-45-21-5-22-46-93)94-47-23-6-24-48-94)109-81-83-111(123-109)116(88-67-75-104(76-68-88)128-120(98-55-31-10-32-56-98,99-57-33-11-34-58-99)100-59-35-12-36-60-100)112-84-82-110(124-112)115(108-80-78-106(113)122-108)87-65-73-103(74-66-87)127-119(95-49-25-7-26-50-95,96-51-27-8-28-52-96)97-53-29-9-30-54-97;/h1-84,125-128H;/q-2;+2/b113-105-,113-106-,114-107-,114-109-,115-108-,115-110-,116-111-,116-112-;" name="KE-072" role="substrate"/>
      <Reagent id="Terephthalaldehyde" inchi="InChI=1S/C8H6O2/c9-5-7-1-2-8(6-10)4-3-7/h1-6H" name="Terephthalaldehyde" role="substrate"/>
      <Reagent id="PNP" inchi="InChI=1S/C6H5NO3/c8-6-3-1-5(2-4-6)7(9)10/h1-4,8H" name="PNP" role="acid"/>
      <Reagent id="Wasser" inchi="InChI=1S/H2O/h1H2" name="Wasser" role="catalyst"/>
      <Reagent id="Mes" inchi="InChI=1S/C9H12/c1-7-4-8(2)6-9(3)5-7/h4-6H,1-3H3" name="Mes" role="solvent"/>
      <Reagent id="DO" inchi="InChI=1S/C4H8O2/c1-2-6-4-3-5-1/h1-4H2" name="DO" role="solvent"/>
    </Reagents>
  </Synthesis>
  <Synthesis>
    <Hardware>
      <Component id="microwave vial"/>
    </Hardware>
    <Metadata description="KE-120"/>
    <Procedure>
      <Prep>
        <Add amount="1.33e-05 mole" reagent="KE-072" vessel="microwave vial"/>
        <Add amount="2.66e-05 mole" reagent="Terephthalaldehyde" vessel="microwave vial"/>
        <Add amount="0.0003968065697365981 mole" reagent="PNP" vessel="microwave vial"/>
        <Add amount="0.002394 mole" reagent="Wasser" vessel="microwave vial"/>
        <Add amount="0.0009557542224810717 mole" reagent="Mes" vessel="microwave vial"/>
        <Add amount="0.006199580637839066 mole" reagent="DO" vessel="microwave vial"/>
        <EvacuateAndRefill gas="Ar" vessel="microwave vial"/>
      </Prep>
      <Reaction>
        <HeatChill temp="120.0 celsius" time="82800.0 second" vessel="microwave vial"/>
      </Reaction>
      <Workup>
        <WashSolid solvent="dmf" vessel="microwave vial"/>
        <WashSolid solvent="chcl3" vessel="microwave vial"/>
        <WashSolid solvent="meoh" vessel="microwave vial"/>
        <WashSolid solvent="scCO2" vessel="microwave vial"/>
      </Workup>
    </Procedure>
    <Product_characterization weight="0.0076500000000000005 gram"/>
    <Product_characterization relative_file_path="../../data/PXRD/PXRD_KE-120_Cu-Ka1_capillary-1mm_5s-deg.xyd" x-ray_source="Cu Kα1">
      <sample_holder diameter="1.0 millimeter" type="HILGENBERG_GLASS_NO_14_CAPILLARY"/>
    </Product_characterization>
    <Reagents>
      <Reagent id="KE-072" inchi="InChI=1S/C120H88N8.Co/c1-13-37-89(38-14-1)117(90-39-15-2-16-40-90,91-41-17-3-18-42-91)125-101-69-61-85(62-70-101)113-105-77-79-107(121-105)114(86-63-71-102(72-64-86)126-118(92-43-19-4-20-44-92,93-45-21-5-22-46-93)94-47-23-6-24-48-94)109-81-83-111(123-109)116(88-67-75-104(76-68-88)128-120(98-55-31-10-32-56-98,99-57-33-11-34-58-99)100-59-35-12-36-60-100)112-84-82-110(124-112)115(108-80-78-106(113)122-108)87-65-73-103(74-66-87)127-119(95-49-25-7-26-50-95,96-51-27-8-28-52-96)97-53-29-9-30-54-97;/h1-84,125-128H;/q-2;+2/b113-105-,113-106-,114-107-,114-109-,115-108-,115-110-,116-111-,116-112-;" name="KE-072" role="substrate"/>
      <Reagent id="Terephthalaldehyde" inchi="InChI=1S/C8H6O2/c9-5-7-1-2-8(6-10)4-3-7/h1-6H" name="Terephthalaldehyde" role="substrate"/>
      <Reagent id="PNP" inchi="InChI=1S/C6H5NO3/c8-6-3-1-5(2-4-6)7(9)10/h1-4,8H" name="PNP" role="acid"/>
      <Reagent id="Wasser" inchi="InChI=1S/H2O/h1H2" name="Wasser" role="catalyst"/>
      <Reagent id="Mes" inchi="InChI=1S/C9H12/c1-7-4-8(2)6-9(3)5-7/h4-6H,1-3H3" name="Mes" role="solvent"/>
      <Reagent id="DO" inchi="InChI=1S/C4H8O2/c1-2-6-4-3-5-1/h1-4H2" name="DO" role="solvent"/>
    </Reagents>
  </Synthesis>
  <Synthesis>
    <Hardware>
      <Component id="microwave vial"/>
    </Hardware>
    <Metadata description="KE-121"/>
    <Procedure>
      <Prep>
        <Add amount="1.33e-05 mole" reagent="KE-072" vessel="microwave vial"/>
        <Add amount="2.66e-05 mole" reagent="Terephthalaldehyde" vessel="microwave vial"/>
        <Add amount="0.00040327624206926003 mole" reagent="PNP" vessel="microwave vial"/>
        <Add amount="0.002394 mole" reagent="Wasser" vessel="microwave vial"/>
        <Add amount="0.0009557542224810717 mole" reagent="Mes" vessel="microwave vial"/>
        <Add amount="0.006199580637839066 mole" reagent="DO" vessel="microwave vial"/>
        <EvacuateAndRefill gas="Ar" vessel="microwave vial"/>
      </Prep>
      <Reaction>
        <HeatChill temp="120.0 celsius" time="86400.0 second" vessel="microwave vial"/>
      </Reaction>
      <Workup>
        <WashSolid solvent="dmf" vessel="microwave vial"/>
        <WashSolid solvent="chcl3" vessel="microwave vial"/>
        <WashSolid solvent="meoh" vessel="microwave vial"/>
      </Workup>
    </Procedure>
    <Product_characterization weight="0.008220000000000002 gram"/>
    <Product_characterization relative_file_path="../../data/PXRD/PXRD_KE-121_Cu-Ka1_capillary-1mm_5s-deg.xyd" x-ray_source="Cu Kα1">
      <sample_holder diameter="1.0 millimeter" type="HILGENBERG_GLASS_NO_14_CAPILLARY"/>
    </Product_characterization>
    <Reagents>
      <Reagent id="KE-072" inchi="InChI=1S/C120H88N8.Co/c1-13-37-89(38-14-1)117(90-39-15-2-16-40-90,91-41-17-3-18-42-91)125-101-69-61-85(62-70-101)113-105-77-79-107(121-105)114(86-63-71-102(72-64-86)126-118(92-43-19-4-20-44-92,93-45-21-5-22-46-93)94-47-23-6-24-48-94)109-81-83-111(123-109)116(88-67-75-104(76-68-88)128-120(98-55-31-10-32-56-98,99-57-33-11-34-58-99)100-59-35-12-36-60-100)112-84-82-110(124-112)115(108-80-78-106(113)122-108)87-65-73-103(74-66-87)127-119(95-49-25-7-26-50-95,96-51-27-8-28-52-96)97-53-29-9-30-54-97;/h1-84,125-128H;/q-2;+2/b113-105-,113-106-,114-107-,114-109-,115-108-,115-110-,116-111-,116-112-;" name="KE-072" role="substrate"/>
      <Reagent id="Terephthalaldehyde" inchi="InChI=1S/C8H6O2/c9-5-7-1-2-8(6-10)4-3-7/h1-6H" name="Terephthalaldehyde" role="substrate"/>
      <Reagent id="PNP" inchi="InChI=1S/C6H5NO3/c8-6-3-1-5(2-4-6)7(9)10/h1-4,8H" name="PNP" role="acid"/>
      <Reagent id="Wasser" inchi="InChI=1S/H2O/h1H2" name="Wasser" role="catalyst"/>
      <Reagent id="Mes" inchi="InChI=1S/C9H12/c1-7-4-8(2)6-9(3)5-7/h4-6H,1-3H3" name="Mes" role="solvent"/>
      <Reagent id="DO" inchi="InChI=1S/C4H8O2/c1-2-6-4-3-5-1/h1-4H2" name="DO" role="solvent"/>
    </Reagents>
  </Synthesis>
  <Synthesis>
    <Hardware>
      <Component id="Schlenk bomb"/>
    </Hardware>
    <Metadata description="KE-125"/>
    <Procedure>
      <Prep>
        <Add amount="1.33e-05 mole" reagent="KE-072" vessel="Schlenk bomb"/>
        <Add amount="2.66e-05 mole" reagent="Terephthalaldehyde" vessel="Schlenk bomb"/>
        <Add amount="0.00040615165199488754 mole" reagent="PNP" vessel="Schlenk bomb"/>
        <Add amount="0.001197 mole" reagent="Wasser" vessel="Schlenk bomb"/>
        <Add amount="0.001200082369581496 mole" reagent="Mes" vessel="Schlenk bomb"/>
        <Add amount="0.005815741686528203 mole" reagent="DO" vessel="Schlenk bomb"/>
        <EvacuateAndRefill gas="Ar" vessel="Schlenk bomb"/>
      </Prep>
      <Reaction>
        <HeatChill temp="120.0 celsius" time="864000.0 second" vessel="Schlenk bomb"/>
      </Reaction>
      <Workup>
        <WashSolid solvent="dmf" vessel="Schlenk bomb"/>
        <WashSolid solvent="chcl3" vessel="Schlenk bomb"/>
        <WashSolid solvent="meoh" vessel="Schlenk bomb"/>
        <WashSolid solvent="scCO2" vessel="Schlenk bomb"/>
      </Workup>
    </Procedure>
    <Product_characterization weight="0.01045 gram"/>
    <Product_characterization relative_file_path="../../data/PXRD/PXRD_KE-125_Cu-Ka1_capillary-1mm_5s-deg.xyd" x-ray_source="Cu Kα1">
      <sample_holder diameter="1.0 millimeter" type="HILGENBERG_GLASS_NO_14_CAPILLARY"/>
    </Product_characterization>
    <Reagents>
      <Reagent id="KE-072" inchi="InChI=1S/C120H88N8.Co/c1-13-37-89(38-14-1)117(90-39-15-2-16-40-90,91-41-17-3-18-42-91)125-101-69-61-85(62-70-101)113-105-77-79-107(121-105)114(86-63-71-102(72-64-86)126-118(92-43-19-4-20-44-92,93-45-21-5-22-46-93)94-47-23-6-24-48-94)109-81-83-111(123-109)116(88-67-75-104(76-68-88)128-120(98-55-31-10-32-56-98,99-57-33-11-34-58-99)100-59-35-12-36-60-100)112-84-82-110(124-112)115(108-80-78-106(113)122-108)87-65-73-103(74-66-87)127-119(95-49-25-7-26-50-95,96-51-27-8-28-52-96)97-53-29-9-30-54-97;/h1-84,125-128H;/q-2;+2/b113-105-,113-106-,114-107-,114-109-,115-108-,115-110-,116-111-,116-112-;" name="KE-072" role="substrate"/>
      <Reagent id="Terephthalaldehyde" inchi="InChI=1S/C8H6O2/c9-5-7-1-2-8(6-10)4-3-7/h1-6H" name="Terephthalaldehyde" role="substrate"/>
      <Reagent id="PNP" inchi="InChI=1S/C6H5NO3/c8-6-3-1-5(2-4-6)7(9)10/h1-4,8H" name="PNP" role="acid"/>
      <Reagent id="Wasser" inchi="InChI=1S/H2O/h1H2" name="Wasser" role="catalyst"/>
      <Reagent id="Mes" inchi="InChI=1S/C9H12/c1-7-4-8(2)6-9(3)5-7/h4-6H,1-3H3" name="Mes" role="solvent"/>
      <Reagent id="DO" inchi="InChI=1S/C4H8O2/c1-2-6-4-3-5-1/h1-4H2" name="DO" role="solvent"/>
    </Reagents>
  </Synthesis>
  <Synthesis>
    <Hardware>
      <Component id="Schlenk bomb"/>
    </Hardware>
    <Metadata description="KE-126"/>
    <Procedure>
      <Prep>
        <Add amount="1.33e-05 mole" reagent="KE-072" vessel="Schlenk bomb"/>
        <Add amount="2.66e-05 mole" reagent="Terephthalaldehyde" vessel="Schlenk bomb"/>
        <Add amount="0.000399 mole" reagent="PNP" vessel="Schlenk bomb"/>
        <Add amount="0.001197 mole" reagent="Wasser" vessel="Schlenk bomb"/>
        <Add amount="0.001200082369581496 mole" reagent="Mes" vessel="Schlenk bomb"/>
        <Add amount="0.005815741686528203 mole" reagent="DO" vessel="Schlenk bomb"/>
        <EvacuateAndRefill gas="Ar" vessel="Schlenk bomb"/>
      </Prep>
      <Reaction>
        <HeatChill temp="120.0 celsius" time="864000.0 second" vessel="Schlenk bomb"/>
      </Reaction>
      <Workup>
        <WashSolid solvent="dmf" vessel="Schlenk bomb"/>
        <WashSolid solvent="chcl3" vessel="Schlenk bomb"/>
        <WashSolid solvent="meoh" vessel="Schlenk bomb"/>
        <WashSolid solvent="scCO2" vessel="Schlenk bomb"/>
      </Workup>
    </Procedure>
    <Product_characterization weight="0.01115 gram"/>
    <Product_characterization relative_file_path="../../data/PXRD/PXRD_KE-126_Cu-Ka1_capillary-1mm_5s-deg.xyd" x-ray_source="Cu Kα1">
      <sample_holder diameter="1.0 millimeter" type="HILGENBERG_GLASS_NO_14_CAPILLARY"/>
    </Product_characterization>
    <Reagents>
      <Reagent id="KE-072" inchi="InChI=1S/C120H88N8.Co/c1-13-37-89(38-14-1)117(90-39-15-2-16-40-90,91-41-17-3-18-42-91)125-101-69-61-85(62-70-101)113-105-77-79-107(121-105)114(86-63-71-102(72-64-86)126-118(92-43-19-4-20-44-92,93-45-21-5-22-46-93)94-47-23-6-24-48-94)109-81-83-111(123-109)116(88-67-75-104(76-68-88)128-120(98-55-31-10-32-56-98,99-57-33-11-34-58-99)100-59-35-12-36-60-100)112-84-82-110(124-112)115(108-80-78-106(113)122-108)87-65-73-103(74-66-87)127-119(95-49-25-7-26-50-95,96-51-27-8-28-52-96)97-53-29-9-30-54-97;/h1-84,125-128H;/q-2;+2/b113-105-,113-106-,114-107-,114-109-,115-108-,115-110-,116-111-,116-112-;" name="KE-072" role="substrate"/>
      <Reagent id="Terephthalaldehyde" inchi="InChI=1S/C8H6O2/c9-5-7-1-2-8(6-10)4-3-7/h1-6H" name="Terephthalaldehyde" role="substrate"/>
      <Reagent id="PNP" inchi="InChI=1S/C6H5NO3/c8-6-3-1-5(2-4-6)7(9)10/h1-4,8H" name="PNP" role="acid"/>
      <Reagent id="Wasser" inchi="InChI=1S/H2O/h1H2" name="Wasser" role="catalyst"/>
      <Reagent id="Mes" inchi="InChI=1S/C9H12/c1-7-4-8(2)6-9(3)5-7/h4-6H,1-3H3" name="Mes" role="solvent"/>
      <Reagent id="DO" inchi="InChI=1S/C4H8O2/c1-2-6-4-3-5-1/h1-4H2" name="DO" role="solvent"/>
    </Reagents>
  </Synthesis>
  <Synthesis>
    <Hardware>
      <Component id="Schlenk bomb"/>
    </Hardware>
    <Metadata description="KE-127"/>
    <Procedure>
      <Prep>
        <Add amount="1.33e-05 mole" reagent="KE-072" vessel="Schlenk bomb"/>
        <Add amount="2.926e-05 mole" reagent="Terephthalaldehyde" vessel="Schlenk bomb"/>
        <Add amount="0.000399 mole" reagent="PNP" vessel="Schlenk bomb"/>
        <Add amount="0.001197 mole" reagent="Wasser" vessel="Schlenk bomb"/>
        <Add amount="0.001200082369581496 mole" reagent="Mes" vessel="Schlenk bomb"/>
        <Add amount="0.005815741686528203 mole" reagent="DO" vessel="Schlenk bomb"/>
        <EvacuateAndRefill gas="Ar" vessel="Schlenk bomb"/>
      </Prep>
      <Reaction>
        <HeatChill temp="120.0 celsius" time="864000.0 second" vessel="Schlenk bomb"/>
      </Reaction>
      <Workup>
        <WashSolid solvent="dmf" vessel="Schlenk bomb"/>
        <WashSolid solvent="chcl3" vessel="Schlenk bomb"/>
        <WashSolid solvent="meoh" vessel="Schlenk bomb"/>
        <WashSolid solvent="scCO2" vessel="Schlenk bomb"/>
      </Workup>
    </Procedure>
    <Product_characterization weight="0.01079 gram"/>
    <Product_characterization relative_file_path="../../data/PXRD/PXRD_KE-127_Cu-Ka1_capillary-1mm_5s-deg.xyd" x-ray_source="Cu Kα1">
      <sample_holder diameter="1.0 millimeter" type="HILGENBERG_GLASS_NO_14_CAPILLARY"/>
    </Product_characterization>
    <Reagents>
      <Reagent id="KE-072" inchi="InChI=1S/C120H88N8.Co/c1-13-37-89(38-14-1)117(90-39-15-2-16-40-90,91-41-17-3-18-42-91)125-101-69-61-85(62-70-101)113-105-77-79-107(121-105)114(86-63-71-102(72-64-86)126-118(92-43-19-4-20-44-92,93-45-21-5-22-46-93)94-47-23-6-24-48-94)109-81-83-111(123-109)116(88-67-75-104(76-68-88)128-120(98-55-31-10-32-56-98,99-57-33-11-34-58-99)100-59-35-12-36-60-100)112-84-82-110(124-112)115(108-80-78-106(113)122-108)87-65-73-103(74-66-87)127-119(95-49-25-7-26-50-95,96-51-27-8-28-52-96)97-53-29-9-30-54-97;/h1-84,125-128H;/q-2;+2/b113-105-,113-106-,114-107-,114-109-,115-108-,115-110-,116-111-,116-112-;" name="KE-072" role="substrate"/>
      <Reagent id="Terephthalaldehyde" inchi="InChI=1S/C8H6O2/c9-5-7-1-2-8(6-10)4-3-7/h1-6H" name="Terephthalaldehyde" role="substrate"/>
      <Reagent id="PNP" inchi="InChI=1S/C6H5NO3/c8-6-3-1-5(2-4-6)7(9)10/h1-4,8H" name="PNP" role="acid"/>
      <Reagent id="Wasser" inchi="InChI=1S/H2O/h1H2" name="Wasser" role="catalyst"/>
      <Reagent id="Mes" inchi="InChI=1S/C9H12/c1-7-4-8(2)6-9(3)5-7/h4-6H,1-3H3" name="Mes" role="solvent"/>
      <Reagent id="DO" inchi="InChI=1S/C4H8O2/c1-2-6-4-3-5-1/h1-4H2" name="DO" role="solvent"/>
    </Reagents>
  </Synthesis>
  <Synthesis>
    <Hardware>
      <Component id="Schlenk bomb"/>
    </Hardware>
    <Metadata description="KE-128"/>
    <Procedure>
      <Prep>
        <Add amount="1.33e-05 mole" reagent="KE-072" vessel="Schlenk bomb"/>
        <Add amount="2.66e-05 mole" reagent="Terephthalaldehyde" vessel="Schlenk bomb"/>
        <Add amount="0.000399 mole" reagent="3-Bromophenol" vessel="Schlenk bomb"/>
        <Add amount="0.001197 mole" reagent="Wasser" vessel="Schlenk bomb"/>
        <Add amount="0.001200082369581496 mole" reagent="Mes" vessel="Schlenk bomb"/>
        <Add amount="0.005815741686528203 mole" reagent="DO" vessel="Schlenk bomb"/>
        <EvacuateAndRefill gas="Ar" vessel="Schlenk bomb"/>
      </Prep>
      <Reaction>
        <HeatChill temp="120.0 celsius" time="864000.0 second" vessel="Schlenk bomb"/>
      </Reaction>
      <Workup>
        <WashSolid solvent="dmf" vessel="Schlenk bomb"/>
        <WashSolid solvent="chcl3" vessel="Schlenk bomb"/>
        <WashSolid solvent="meoh" vessel="Schlenk bomb"/>
        <WashSolid solvent="scCO2" vessel="Schlenk bomb"/>
      </Workup>
    </Procedure>
    <Product_characterization weight="0.00436 gram"/>
    <Product_characterization relative_file_path="../../data/PXRD/PXRD_KE-128_Cu-Ka1_film-3mm_5s-deg.xyd" x-ray_source="Cu Kα1">
      <sample_holder diameter="3.0 millimeter" type="KAPTON_FILMS"/>
    </Product_characterization>
    <Reagents>
