Repository: FAIRChemistry/mof-synthesis-data-modeling

The mofsy.json file is generated using the `data-model/sciformation2mofsy.py` script.

File: data/generated/xdl_from_sciformation.xml (part 7 of 13)
<XDL>
      <sample_holder diameter="1.0 millimeter" type="HILGENBERG_GLASS_NO_14_CAPILLARY"/>
    </Product_characterization>
    <Reagents>
      <Reagent id="KE-138" inchi="InChI=1S/C120H88N8.Co/c1-13-37-89(38-14-1)117(90-39-15-2-16-40-90,91-41-17-3-18-42-91)125-101-69-61-85(62-70-101)113-105-77-79-107(121-105)114(86-63-71-102(72-64-86)126-118(92-43-19-4-20-44-92,93-45-21-5-22-46-93)94-47-23-6-24-48-94)109-81-83-111(123-109)116(88-67-75-104(76-68-88)128-120(98-55-31-10-32-56-98,99-57-33-11-34-58-99)100-59-35-12-36-60-100)112-84-82-110(124-112)115(108-80-78-106(113)122-108)87-65-73-103(74-66-87)127-119(95-49-25-7-26-50-95,96-51-27-8-28-52-96)97-53-29-9-30-54-97;/h1-84,125-128H;/q-2;+2/b113-105-,113-106-,114-107-,114-109-,115-108-,115-110-,116-111-,116-112-;" name="KE-138" role="substrate"/>
      <Reagent id="Terephthalaldehyde" inchi="InChI=1S/C8H6O2/c9-5-7-1-2-8(6-10)4-3-7/h1-6H" name="Terephthalaldehyde" role="substrate"/>
      <Reagent id="4-Nitrophenol" inchi="InChI=1S/C6H5NO3/c8-6-3-1-5(2-4-6)7(9)10/h1-4,8H" name="4-Nitrophenol" role="acid"/>
      <Reagent id="Wasser" inchi="InChI=1S/H2O/h1H2" name="Wasser" role="catalyst"/>
      <Reagent id="oDCB" inchi="InChI=1S/C6H4Cl2/c7-5-3-1-2-4-6(5)8/h1-4H" name="oDCB" role="solvent"/>
      <Reagent id="CH3CN" inchi="InChI=1S/C2H3N/c1-2-3/h1H3" name="CH3CN" role="solvent"/>
    </Reagents>
  </Synthesis>
  <Synthesis>
    <Hardware>
      <Component id="Schlenk bomb"/>
    </Hardware>
    <Metadata description="KE-153"/>
    <Procedure>
      <Prep>
        <Add amount="2.6786012016532975e-05 mole" reagent="ASR-119" vessel="Schlenk bomb"/>
        <Add amount="5.34e-05 mole" reagent="Terephthalaldehyde" vessel="Schlenk bomb"/>
        <Add amount="0.0008188666885031117 mole" reagent="Benzoic acid" vessel="Schlenk bomb"/>
        <Add amount="0.0012014999999999999 mole" reagent="Wasser" vessel="Schlenk bomb"/>
        <Add amount="0.0032458776703760866 mole" reagent="PhNO2" vessel="Schlenk bomb"/>
        <Add amount="0.011631483373056407 mole" reagent="DO" vessel="Schlenk bomb"/>
        <EvacuateAndRefill gas="Ar" vessel="Schlenk bomb"/>
      </Prep>
      <Reaction>
        <HeatChill temp="120.0 celsius" time="259200.0 second" vessel="Schlenk bomb"/>
      </Reaction>
      <Workup>
        <WashSolid solvent="dmf" vessel="Schlenk bomb"/>
        <WashSolid solvent="chcl3" vessel="Schlenk bomb"/>
        <WashSolid solvent="meoh" vessel="Schlenk bomb"/>
        <WashSolid solvent="scCO2" vessel="Schlenk bomb"/>
      </Workup>
    </Procedure>
    <Product_characterization weight="0.01365 gram"/>
    <Product_characterization relative_file_path="../../data/PXRD/PXRD_KE-153_Cu-Ka1_capillary-1mm_5s-deg.xyd" x-ray_source="Cu Kα1">
      <sample_holder diameter="1.0 millimeter" type="HILGENBERG_GLASS_NO_14_CAPILLARY"/>
    </Product_characterization>
    <Reagents>
      <Reagent id="ASR-119" inchi="InChI=1S/C44H32N8.Co/c45-29-9-1-25(2-10-29)41-33-17-19-35(49-33)42(26-3-11-30(46)12-4-26)37-21-23-39(51-37)44(28-7-15-32(48)16-8-28)40-24-22-38(52-40)43(36-20-18-34(41)50-36)27-5-13-31(47)14-6-27;/h1-24H,45-48H2;/q-2;+2/b41-33-,41-34-,42-35-,42-37-,43-36-,43-38-,44-39-,44-40-;" name="ASR-119" role="substrate"/>
      <Reagent id="Terephthalaldehyde" inchi="InChI=1S/C8H6O2/c9-5-7-1-2-8(6-10)4-3-7/h1-6H" name="Terephthalaldehyde" role="substrate"/>
      <Reagent id="Benzoic acid" inchi="InChI=1S/C7H6O2/c8-7(9)6-4-2-1-3-5-6/h1-5H,(H,8,9)" name="Benzoic acid" role="acid"/>
      <Reagent id="Wasser" inchi="InChI=1S/H2O/h1H2" name="Wasser" role="catalyst"/>
      <Reagent id="PhNO2" inchi="InChI=1S/C6H5NO2/c8-7(9)6-4-2-1-3-5-6/h1-5H" name="PhNO2" role="solvent"/>
      <Reagent id="DO" inchi="InChI=1S/C4H8O2/c1-2-6-4-3-5-1/h1-4H2" name="DO" role="solvent"/>
    </Reagents>
  </Synthesis>
  <Synthesis>
    <Hardware>
      <Component id="Schlenk bomb"/>
    </Hardware>
    <Metadata description="KE-154"/>
    <Procedure>
      <Prep>
        <Add amount="2.6102695383458154e-05 mole" reagent="ASR-125" vessel="Schlenk bomb"/>
        <Add amount="5.34e-05 mole" reagent="Terephthalaldehyde" vessel="Schlenk bomb"/>
        <Add amount="0.0008188666885031117 mole" reagent="Benzoic acid" vessel="Schlenk bomb"/>
        <Add amount="0.0012014999999999999 mole" reagent="Wasser" vessel="Schlenk bomb"/>
        <Add amount="0.0032458776703760866 mole" reagent="PhNO2" vessel="Schlenk bomb"/>
        <Add amount="0.011631483373056407 mole" reagent="DO" vessel="Schlenk bomb"/>
        <EvacuateAndRefill gas="Ar" vessel="Schlenk bomb"/>
      </Prep>
      <Reaction>
        <HeatChill temp="120.0 celsius" time="259200.0 second" vessel="Schlenk bomb"/>
      </Reaction>
      <Workup>
        <WashSolid solvent="dmf" vessel="Schlenk bomb"/>
        <WashSolid solvent="chcl3" vessel="Schlenk bomb"/>
        <WashSolid solvent="meoh" vessel="Schlenk bomb"/>
        <WashSolid solvent="scCO2" vessel="Schlenk bomb"/>
      </Workup>
    </Procedure>
    <Product_characterization weight="0.01221 gram"/>
    <Product_characterization relative_file_path="../../data/PXRD/PXRD_KE-154_Cu-Ka1_capillary-1mm_5s-deg.xyd" x-ray_source="Cu Kα1">
      <sample_holder diameter="1.0 millimeter" type="HILGENBERG_GLASS_NO_14_CAPILLARY"/>
    </Product_characterization>
    <Reagents>
      <Reagent id="ASR-125" inchi="InChI=1S/C44H32N8.Co/c45-29-9-1-25(2-10-29)41-33-17-19-35(49-33)42(26-3-11-30(46)12-4-26)37-21-23-39(51-37)44(28-7-15-32(48)16-8-28)40-24-22-38(52-40)43(36-20-18-34(41)50-36)27-5-13-31(47)14-6-27;/h1-24H,45-48H2;/q-2;+2/b41-33-,41-34-,42-35-,42-37-,43-36-,43-38-,44-39-,44-40-;" name="ASR-125" role="substrate"/>
      <Reagent id="Terephthalaldehyde" inchi="InChI=1S/C8H6O2/c9-5-7-1-2-8(6-10)4-3-7/h1-6H" name="Terephthalaldehyde" role="substrate"/>
      <Reagent id="Benzoic acid" inchi="InChI=1S/C7H6O2/c8-7(9)6-4-2-1-3-5-6/h1-5H,(H,8,9)" name="Benzoic acid" role="acid"/>
      <Reagent id="Wasser" inchi="InChI=1S/H2O/h1H2" name="Wasser" role="catalyst"/>
      <Reagent id="PhNO2" inchi="InChI=1S/C6H5NO2/c8-7(9)6-4-2-1-3-5-6/h1-5H" name="PhNO2" role="solvent"/>
      <Reagent id="DO" inchi="InChI=1S/C4H8O2/c1-2-6-4-3-5-1/h1-4H2" name="DO" role="solvent"/>
    </Reagents>
  </Synthesis>
  <Synthesis>
    <Hardware>
      <Component id="Schlenk bomb"/>
    </Hardware>
    <Metadata description="KE-155"/>
    <Procedure>
      <Prep>
        <Add amount="2.6512685363303043e-05 mole" reagent="ASR-118" vessel="Schlenk bomb"/>
        <Add amount="5.34e-05 mole" reagent="Terephthalaldehyde" vessel="Schlenk bomb"/>
        <Add amount="0.0008155912217490992 mole" reagent="Benzoic acid" vessel="Schlenk bomb"/>
        <Add amount="0.0012014999999999999 mole" reagent="Wasser" vessel="Schlenk bomb"/>
        <Add amount="0.0032458776703760866 mole" reagent="PhNO2" vessel="Schlenk bomb"/>
        <Add amount="0.011631483373056407 mole" reagent="DO" vessel="Schlenk bomb"/>
        <EvacuateAndRefill gas="Ar" vessel="Schlenk bomb"/>
      </Prep>
      <Reaction>
        <HeatChill temp="120.0 celsius" time="259200.0 second" vessel="Schlenk bomb"/>
      </Reaction>
      <Workup>
        <WashSolid solvent="dmf" vessel="Schlenk bomb"/>
        <WashSolid solvent="chcl3" vessel="Schlenk bomb"/>
        <WashSolid solvent="meoh" vessel="Schlenk bomb"/>
        <WashSolid solvent="scCO2" vessel="Schlenk bomb"/>
      </Workup>
    </Procedure>
    <Product_characterization weight="0.01487 gram"/>
    <Product_characterization relative_file_path="../../data/PXRD/PXRD_KE-155_Cu-Ka1_capillary-1mm_5s-deg.xyd" x-ray_source="Cu Kα1">
      <sample_holder diameter="1.0 millimeter" type="HILGENBERG_GLASS_NO_14_CAPILLARY"/>
    </Product_characterization>
    <Reagents>
      <Reagent id="ASR-118" inchi="InChI=1S/C44H32N8.Co/c45-29-9-1-25(2-10-29)41-33-17-19-35(49-33)42(26-3-11-30(46)12-4-26)37-21-23-39(51-37)44(28-7-15-32(48)16-8-28)40-24-22-38(52-40)43(36-20-18-34(41)50-36)27-5-13-31(47)14-6-27;/h1-24H,45-48H2;/q-2;+2/b41-33-,41-34-,42-35-,42-37-,43-36-,43-38-,44-39-,44-40-;" name="ASR-118" role="substrate"/>
      <Reagent id="Terephthalaldehyde" inchi="InChI=1S/C8H6O2/c9-5-7-1-2-8(6-10)4-3-7/h1-6H" name="Terephthalaldehyde" role="substrate"/>
      <Reagent id="Benzoic acid" inchi="InChI=1S/C7H6O2/c8-7(9)6-4-2-1-3-5-6/h1-5H,(H,8,9)" name="Benzoic acid" role="acid"/>
      <Reagent id="Wasser" inchi="InChI=1S/H2O/h1H2" name="Wasser" role="catalyst"/>
      <Reagent id="PhNO2" inchi="InChI=1S/C6H5NO2/c8-7(9)6-4-2-1-3-5-6/h1-5H" name="PhNO2" role="solvent"/>
      <Reagent id="DO" inchi="InChI=1S/C4H8O2/c1-2-6-4-3-5-1/h1-4H2" name="DO" role="solvent"/>
    </Reagents>
  </Synthesis>
  <Synthesis>
    <Hardware>
      <Component id="Schlenk bomb"/>
    </Hardware>
    <Metadata description="KE-156"/>
    <Procedure>
      <Prep>
        <Add amount="1.3188902396713723e-05 mole" reagent="KE-072" vessel="Schlenk bomb"/>
        <Add amount="2.66e-05 mole" reagent="Terephthalaldehyde" vessel="Schlenk bomb"/>
        <Add amount="0.0004045201441205372 mole" reagent="Benzoic acid" vessel="Schlenk bomb"/>
        <Add amount="0.0005985 mole" reagent="Wasser" vessel="Schlenk bomb"/>
        <Add amount="0.001627812525383803 mole" reagent="PhNO2" vessel="Schlenk bomb"/>
        <Add amount="0.005815741686528203 mole" reagent="DO" vessel="Schlenk bomb"/>
        <EvacuateAndRefill gas="Ar" vessel="Schlenk bomb"/>
      </Prep>
      <Reaction>
        <HeatChill temp="120.0 celsius" time="259200.0 second" vessel="Schlenk bomb"/>
      </Reaction>
      <Workup>
        <WashSolid solvent="dmf" vessel="Schlenk bomb"/>
        <WashSolid solvent="chcl3" vessel="Schlenk bomb"/>
        <WashSolid solvent="meoh" vessel="Schlenk bomb"/>
        <WashSolid solvent="scCO2" vessel="Schlenk bomb"/>
      </Workup>
    </Procedure>
    <Product_characterization weight="0.01154 gram"/>
    <Product_characterization relative_file_path="../../data/PXRD/PXRD_KE-156_Cu-Ka1_capillary-1mm_5s-deg.xyd" x-ray_source="Cu Kα1">
      <sample_holder diameter="1.0 millimeter" type="HILGENBERG_GLASS_NO_14_CAPILLARY"/>
    </Product_characterization>
    <Reagents>
      <Reagent id="KE-072" inchi="InChI=1S/C120H88N8.Co/c1-13-37-89(38-14-1)117(90-39-15-2-16-40-90,91-41-17-3-18-42-91)125-101-69-61-85(62-70-101)113-105-77-79-107(121-105)114(86-63-71-102(72-64-86)126-118(92-43-19-4-20-44-92,93-45-21-5-22-46-93)94-47-23-6-24-48-94)109-81-83-111(123-109)116(88-67-75-104(76-68-88)128-120(98-55-31-10-32-56-98,99-57-33-11-34-58-99)100-59-35-12-36-60-100)112-84-82-110(124-112)115(108-80-78-106(113)122-108)87-65-73-103(74-66-87)127-119(95-49-25-7-26-50-95,96-51-27-8-28-52-96)97-53-29-9-30-54-97;/h1-84,125-128H;/q-2;+2/b113-105-,113-106-,114-107-,114-109-,115-108-,115-110-,116-111-,116-112-;" name="KE-072" role="substrate"/>
      <Reagent id="Terephthalaldehyde" inchi="InChI=1S/C8H6O2/c9-5-7-1-2-8(6-10)4-3-7/h1-6H" name="Terephthalaldehyde" role="substrate"/>
      <Reagent id="Benzoic acid" inchi="InChI=1S/C7H6O2/c8-7(9)6-4-2-1-3-5-6/h1-5H,(H,8,9)" name="Benzoic acid" role="acid"/>
      <Reagent id="Wasser" inchi="InChI=1S/H2O/h1H2" name="Wasser" role="catalyst"/>
      <Reagent id="PhNO2" inchi="InChI=1S/C6H5NO2/c8-7(9)6-4-2-1-3-5-6/h1-5H" name="PhNO2" role="solvent"/>
      <Reagent id="DO" inchi="InChI=1S/C4H8O2/c1-2-6-4-3-5-1/h1-4H2" name="DO" role="solvent"/>
    </Reagents>
  </Synthesis>
  <Synthesis>
    <Hardware>
      <Component id="microwave vial"/>
    </Hardware>
    <Metadata description="KE-157"/>
    <Procedure>
      <Prep>
        <Add amount="1.33e-05 mole" reagent="KE-138" vessel="microwave vial"/>
        <Add amount="2.66e-05 mole" reagent="Terephthalaldehyde" vessel="microwave vial"/>
        <Add amount="0.00037883525770142606 mole" reagent="4-Nitrophenol" vessel="microwave vial"/>
        <Add amount="0.003192 mole" reagent="Wasser" vessel="microwave vial"/>
        <Add amount="0.001627812525383803 mole" reagent="Mes" vessel="microwave vial"/>
        <Add amount="0.005815741686528203 mole" reagent="DO" vessel="microwave vial"/>
        <EvacuateAndRefill gas="Ar" vessel="microwave vial"/>
      </Prep>
      <Reaction>
        <HeatChill temp="120.0 celsius" time="259200.0 second" vessel="microwave vial"/>
      </Reaction>
      <Workup>
        <WashSolid solvent="dmf" vessel="microwave vial"/>
        <WashSolid solvent="chcl3" vessel="microwave vial"/>
        <WashSolid solvent="meoh" vessel="microwave vial"/>
        <WashSolid solvent="scCO2" vessel="microwave vial"/>
      </Workup>
    </Procedure>
    <Product_characterization weight="0.01357 gram"/>
    <Product_characterization relative_file_path="../../data/PXRD/PXRD_KE-157_Cu-Ka1_capillary-1mm_5s-deg.xyd" x-ray_source="Cu Kα1">
      <sample_holder diameter="1.0 millimeter" type="HILGENBERG_GLASS_NO_14_CAPILLARY"/>
    </Product_characterization>
    <Reagents>
      <Reagent id="KE-138" inchi="InChI=1S/C120H88N8.Co/c1-13-37-89(38-14-1)117(90-39-15-2-16-40-90,91-41-17-3-18-42-91)125-101-69-61-85(62-70-101)113-105-77-79-107(121-105)114(86-63-71-102(72-64-86)126-118(92-43-19-4-20-44-92,93-45-21-5-22-46-93)94-47-23-6-24-48-94)109-81-83-111(123-109)116(88-67-75-104(76-68-88)128-120(98-55-31-10-32-56-98,99-57-33-11-34-58-99)100-59-35-12-36-60-100)112-84-82-110(124-112)115(108-80-78-106(113)122-108)87-65-73-103(74-66-87)127-119(95-49-25-7-26-50-95,96-51-27-8-28-52-96)97-53-29-9-30-54-97;/h1-84,125-128H;/q-2;+2/b113-105-,113-106-,114-107-,114-109-,115-108-,115-110-,116-111-,116-112-;" name="KE-138" role="substrate"/>
      <Reagent id="Terephthalaldehyde" inchi="InChI=1S/C8H6O2/c9-5-7-1-2-8(6-10)4-3-7/h1-6H" name="Terephthalaldehyde" role="substrate"/>
      <Reagent id="4-Nitrophenol" inchi="InChI=1S/C6H5NO3/c8-6-3-1-5(2-4-6)7(9)10/h1-4,8H" name="4-Nitrophenol" role="acid"/>
      <Reagent id="Wasser" inchi="InChI=1S/H2O/h1H2" name="Wasser" role="catalyst"/>
      <Reagent id="Mes" inchi="InChI=1S/C9H12/c1-7-4-8(2)6-9(3)5-7/h4-6H,1-3H3" name="Mes" role="solvent"/>
      <Reagent id="DO" inchi="InChI=1S/C4H8O2/c1-2-6-4-3-5-1/h1-4H2" name="DO" role="solvent"/>
    </Reagents>
  </Synthesis>
  <Synthesis>
    <Hardware>
      <Component id="microwave vial"/>
    </Hardware>
    <Metadata description="KE-158"/>
    <Procedure>
      <Prep>
        <Add amount="1.4226876493263562e-05 mole" reagent="KE-138" vessel="microwave vial"/>
        <Add amount="2.8462e-05 mole" reagent="Terephthalaldehyde" vessel="microwave vial"/>
        <Add amount="0.00043346804628834897 mole" reagent="4-Nitrophenol" vessel="microwave vial"/>
        <Add amount="0.0034184239733629305 mole" reagent="Wasser" vessel="microwave vial"/>
        <Add amount="0.001200082369581496 mole" reagent="PhNO2" vessel="microwave vial"/>
        <Add amount="0.005815741686528203 mole" reagent="DO" vessel="microwave vial"/>
        <EvacuateAndRefill gas="Ar" vessel="microwave vial"/>
      </Prep>
      <Reaction>
        <HeatChill temp="120.0 celsius" time="259200.0 second" vessel="microwave vial"/>
      </Reaction>
      <Workup>
        <WashSolid solvent="dmf" vessel="microwave vial"/>
        <WashSolid solvent="chcl3" vessel="microwave vial"/>
        <WashSolid solvent="meoh" vessel="microwave vial"/>
        <WashSolid solvent="scCO2" vessel="microwave vial"/>
      </Workup>
    </Procedure>
    <Product_characterization weight="0.014580000000000001 gram"/>
    <Product_characterization relative_file_path="../../data/PXRD/PXRD_KE-158_Cu-Ka1_capillary-1mm_5s-deg.xyd" x-ray_source="Cu Kα1">
      <sample_holder diameter="1.0 millimeter" type="HILGENBERG_GLASS_NO_14_CAPILLARY"/>
    </Product_characterization>
    <Reagents>
      <Reagent id="KE-138" inchi="InChI=1S/C120H88N8.Co/c1-13-37-89(38-14-1)117(90-39-15-2-16-40-90,91-41-17-3-18-42-91)125-101-69-61-85(62-70-101)113-105-77-79-107(121-105)114(86-63-71-102(72-64-86)126-118(92-43-19-4-20-44-92,93-45-21-5-22-46-93)94-47-23-6-24-48-94)109-81-83-111(123-109)116(88-67-75-104(76-68-88)128-120(98-55-31-10-32-56-98,99-57-33-11-34-58-99)100-59-35-12-36-60-100)112-84-82-110(124-112)115(108-80-78-106(113)122-108)87-65-73-103(74-66-87)127-119(95-49-25-7-26-50-95,96-51-27-8-28-52-96)97-53-29-9-30-54-97;/h1-84,125-128H;/q-2;+2/b113-105-,113-106-,114-107-,114-109-,115-108-,115-110-,116-111-,116-112-;" name="KE-138" role="substrate"/>
      <Reagent id="Terephthalaldehyde" inchi="InChI=1S/C8H6O2/c9-5-7-1-2-8(6-10)4-3-7/h1-6H" name="Terephthalaldehyde" role="substrate"/>
      <Reagent id="4-Nitrophenol" inchi="InChI=1S/C6H5NO3/c8-6-3-1-5(2-4-6)7(9)10/h1-4,8H" name="4-Nitrophenol" role="acid"/>
      <Reagent id="Wasser" inchi="InChI=1S/H2O/h1H2" name="Wasser" role="catalyst"/>
      <Reagent id="PhNO2" inchi="InChI=1S/C6H5NO2/c8-7(9)6-4-2-1-3-5-6/h1-5H" name="PhNO2" role="solvent"/>
      <Reagent id="DO" inchi="InChI=1S/C4H8O2/c1-2-6-4-3-5-1/h1-4H2" name="DO" role="solvent"/>
    </Reagents>
  </Synthesis>
  <Synthesis>
    <Hardware>
      <Component id="Schlenk bomb"/>
    </Hardware>
    <Metadata description="KE-161"/>
    <Procedure>
      <Prep>
        <Add amount="1.33e-05 mole" reagent="KE-138" vessel="Schlenk bomb"/>
        <Add amount="1.995e-05 mole" reagent="Terephthalaldehyde" vessel="Schlenk bomb"/>
        <Add amount="0.00040758935695770133 mole" reagent="4-Nitrophenol" vessel="Schlenk bomb"/>
        <Add amount="0.00089775 mole" reagent="Wasser" vessel="Schlenk bomb"/>
        <Add amount="0.001627812525383803 mole" reagent="PhNO2" vessel="Schlenk bomb"/>
        <Add amount="0.005815741686528203 mole" reagent="DO" vessel="Schlenk bomb"/>
        <EvacuateAndRefill gas="Ar" vessel="Schlenk bomb"/>
      </Prep>
      <Reaction>
        <HeatChill temp="120.0 celsius" time="259200.0 second" vessel="Schlenk bomb"/>
      </Reaction>
      <Workup>
        <WashSolid solvent="dmf" vessel="Schlenk bomb"/>
        <WashSolid solvent="chcl3" vessel="Schlenk bomb"/>
        <WashSolid solvent="meoh" vessel="Schlenk bomb"/>
        <WashSolid solvent="scCO2" vessel="Schlenk bomb"/>
      </Workup>
    </Procedure>
    <Product_characterization weight="0.008060000000000001 gram"/>
    <Product_characterization relative_file_path="../../data/PXRD/PXRD_KE-161_Cu-Ka1_capillary-1mm_5s-deg.xyd" x-ray_source="Cu Kα1">
      <sample_holder diameter="1.0 millimeter" type="HILGENBERG_GLASS_NO_14_CAPILLARY"/>
    </Product_characterization>
    <Reagents>
      <Reagent id="KE-138" inchi="InChI=1S/C120H88N8.Co/c1-13-37-89(38-14-1)117(90-39-15-2-16-40-90,91-41-17-3-18-42-91)125-101-69-61-85(62-70-101)113-105-77-79-107(121-105)114(86-63-71-102(72-64-86)126-118(92-43-19-4-20-44-92,93-45-21-5-22-46-93)94-47-23-6-24-48-94)109-81-83-111(123-109)116(88-67-75-104(76-68-88)128-120(98-55-31-10-32-56-98,99-57-33-11-34-58-99)100-59-35-12-36-60-100)112-84-82-110(124-112)115(108-80-78-106(113)122-108)87-65-73-103(74-66-87)127-119(95-49-25-7-26-50-95,96-51-27-8-28-52-96)97-53-29-9-30-54-97;/h1-84,125-128H;/q-2;+2/b113-105-,113-106-,114-107-,114-109-,115-108-,115-110-,116-111-,116-112-;" name="KE-138" role="substrate"/>
      <Reagent id="Terephthalaldehyde" inchi="InChI=1S/C8H6O2/c9-5-7-1-2-8(6-10)4-3-7/h1-6H" name="Terephthalaldehyde" role="substrate"/>
      <Reagent id="4-Nitrophenol" inchi="InChI=1S/C6H5NO3/c8-6-3-1-5(2-4-6)7(9)10/h1-4,8H" name="4-Nitrophenol" role="acid"/>
      <Reagent id="Wasser" inchi="InChI=1S/H2O/h1H2" name="Wasser" role="catalyst"/>
      <Reagent id="PhNO2" inchi="InChI=1S/C6H5NO2/c8-7(9)6-4-2-1-3-5-6/h1-5H" name="PhNO2" role="solvent"/>
      <Reagent id="DO" inchi="InChI=1S/C4H8O2/c1-2-6-4-3-5-1/h1-4H2" name="DO" role="solvent"/>
    </Reagents>
  </Synthesis>
  <Synthesis>
    <Hardware>
      <Component id="Schlenk bomb"/>
    </Hardware>
    <Metadata description="KE-162"/>
    <Procedure>
      <Prep>
        <Add amount="1.33e-05 mole" reagent="KE-138" vessel="Schlenk bomb"/>
        <Add amount="1.33e-05 mole" reagent="Terephthalaldehyde" vessel="Schlenk bomb"/>
        <Add amount="0.0004349057512511627 mole" reagent="4-Nitrophenol" vessel="Schlenk bomb"/>
        <Add amount="0.0005985 mole" reagent="Wasser" vessel="Schlenk bomb"/>
        <Add amount="0.001627812525383803 mole" reagent="PhNO2" vessel="Schlenk bomb"/>
        <Add amount="0.005815741686528203 mole" reagent="DO" vessel="Schlenk bomb"/>
        <EvacuateAndRefill gas="Ar" vessel="Schlenk bomb"/>
      </Prep>
      <Reaction>
        <HeatChill temp="120.0 celsius" time="259200.0 second" vessel="Schlenk bomb"/>
      </Reaction>
      <Workup>
        <WashSolid solvent="dmf" vessel="Schlenk bomb"/>
        <WashSolid solvent="chcl3" vessel="Schlenk bomb"/>
        <WashSolid solvent="meoh" vessel="Schlenk bomb"/>
        <WashSolid solvent="scCO2" vessel="Schlenk bomb"/>
      </Workup>
    </Procedure>
    <Product_characterization weight="0.007019999999999999 gram"/>
    <Product_characterization relative_file_path="../../data/PXRD/PXRD_KE-162_Cu-Ka1_capillary-1mm_5s-deg.xyd" x-ray_source="Cu Kα1">
      <sample_holder diameter="1.0 millimeter" type="HILGENBERG_GLASS_NO_14_CAPILLARY"/>
    </Product_characterization>
    <Reagents>
      <Reagent id="KE-138" inchi="InChI=1S/C120H88N8.Co/c1-13-37-89(38-14-1)117(90-39-15-2-16-40-90,91-41-17-3-18-42-91)125-101-69-61-85(62-70-101)113-105-77-79-107(121-105)114(86-63-71-102(72-64-86)126-118(92-43-19-4-20-44-92,93-45-21-5-22-46-93)94-47-23-6-24-48-94)109-81-83-111(123-109)116(88-67-75-104(76-68-88)128-120(98-55-31-10-32-56-98,99-57-33-11-34-58-99)100-59-35-12-36-60-100)112-84-82-110(124-112)115(108-80-78-106(113)122-108)87-65-73-103(74-66-87)127-119(95-49-25-7-26-50-95,96-51-27-8-28-52-96)97-53-29-9-30-54-97;/h1-84,125-128H;/q-2;+2/b113-105-,113-106-,114-107-,114-109-,115-108-,115-110-,116-111-,116-112-;" name="KE-138" role="substrate"/>
      <Reagent id="Terephthalaldehyde" inchi="InChI=1S/C8H6O2/c9-5-7-1-2-8(6-10)4-3-7/h1-6H" name="Terephthalaldehyde" role="substrate"/>
      <Reagent id="4-Nitrophenol" inchi="InChI=1S/C6H5NO3/c8-6-3-1-5(2-4-6)7(9)10/h1-4,8H" name="4-Nitrophenol" role="acid"/>
      <Reagent id="Wasser" inchi="InChI=1S/H2O/h1H2" name="Wasser" role="catalyst"/>
      <Reagent id="PhNO2" inchi="InChI=1S/C6H5NO2/c8-7(9)6-4-2-1-3-5-6/h1-5H" name="PhNO2" role="solvent"/>
      <Reagent id="DO" inchi="InChI=1S/C4H8O2/c1-2-6-4-3-5-1/h1-4H2" name="DO" role="solvent"/>
    </Reagents>
  </Synthesis>
  <Synthesis>
    <Hardware>
      <Component id="Schlenk bomb"/>
    </Hardware>
    <Metadata description="KE-163"/>
    <Procedure>
      <Prep>
        <Add amount="1.33e-05 mole" reagent="KE-138" vessel="Schlenk bomb"/>
        <Add amount="2.66e-05 mole" reagent="Terephthalaldehyde" vessel="Schlenk bomb"/>
        <Add amount="0.000421247554104432 mole" reagent="4-Nitrophenol" vessel="Schlenk bomb"/>
        <Add amount="0.0008108655990269613 mole" reagent="p-Nitroaniline" vessel="Schlenk bomb"/>
        <Add amount="0.001627812525383803 mole" reagent="PhNO2" vessel="Schlenk bomb"/>
        <Add amount="0.005815741686528203 mole" reagent="DO" vessel="Schlenk bomb"/>
        <EvacuateAndRefill gas="Ar" vessel="Schlenk bomb"/>
      </Prep>
      <Reaction>
        <HeatChill temp="120.0 celsius" time="259200.0 second" vessel="Schlenk bomb"/>
      </Reaction>
      <Workup>
        <WashSolid solvent="dmf" vessel="Schlenk bomb"/>
        <WashSolid solvent="chcl3" vessel="Schlenk bomb"/>
        <WashSolid solvent="meoh" vessel="Schlenk bomb"/>
        <WashSolid solvent="scCO2" vessel="Schlenk bomb"/>
      </Workup>
    </Procedure>
    <Product_characterization weight="0.012580000000000001 gram"/>
    <Product_characterization relative_file_path="../../data/PXRD/PXRD_KE-163_Cu-Ka1_capillary-1mm_5s-deg.xyd" x-ray_source="Cu Kα1">
      <sample_holder diameter="1.0 millimeter" type="HILGENBERG_GLASS_NO_14_CAPILLARY"/>
    </Product_characterization>
    <Reagents>
      <Reagent id="KE-138" inchi="InChI=1S/C120H88N8.Co/c1-13-37-89(38-14-1)117(90-39-15-2-16-40-90,91-41-17-3-18-42-91)125-101-69-61-85(62-70-101)113-105-77-79-107(121-105)114(86-63-71-102(72-64-86)126-118(92-43-19-4-20-44-92,93-45-21-5-22-46-93)94-47-23-6-24-48-94)109-81-83-111(123-109)116(88-67-75-104(76-68-88)128-120(98-55-31-10-32-56-98,99-57-33-11-34-58-99)100-59-35-12-36-60-100)112-84-82-110(124-112)115(108-80-78-106(113)122-108)87-65-73-103(74-66-87)127-119(95-49-25-7-26-50-95,96-51-27-8-28-52-96)97-53-29-9-30-54-97;/h1-84,125-128H;/q-2;+2/b113-105-,113-106-,114-107-,114-109-,115-108-,115-110-,116-111-,116-112-;" name="KE-138" role="substrate"/>
      <Reagent id="Terephthalaldehyde" inchi="InChI=1S/C8H6O2/c9-5-7-1-2-8(6-10)4-3-7/h1-6H" name="Terephthalaldehyde" role="substrate"/>
      <Reagent id="4-Nitrophenol" inchi="InChI=1S/C6H5NO3/c8-6-3-1-5(2-4-6)7(9)10/h1-4,8H" name="4-Nitrophenol" role="acid"/>
      <Reagent id="p-Nitroaniline" inchi="InChI=1S/C6H6N2O2/c7-5-1-3-6(4-2-5)8(9)10/h1-4H,7H2" name="p-Nitroaniline" role="catalyst"/>
      <Reagent id="PhNO2" inchi="InChI=1S/C6H5NO2/c8-7(9)6-4-2-1-3-5-6/h1-5H" name="PhNO2" role="solvent"/>
      <Reagent id="DO" inchi="InChI=1S/C4H8O2/c1-2-6-4-3-5-1/h1-4H2" name="DO" role="solvent"/>
    </Reagents>
  </Synthesis>
  <Synthesis>
    <Hardware>
      <Component id="Schlenk bomb"/>
    </Hardware>
    <Metadata description="KE-164"/>
    <Procedure>
      <Prep>
        <Add amount="1.33e-05 mole" reagent="KE-138" vessel="Schlenk bomb"/>
        <Add amount="2.66e-05 mole" reagent="Terephthalaldehyde" vessel="Schlenk bomb"/>
        <Add amount="1.8489921976592977e-05 mole" reagent="Scandium triflate" vessel="Schlenk bomb"/>
        <Add amount="0.001197 mole" reagent="Wasser" vessel="Schlenk bomb"/>
        <Add amount="0.001627812525383803 mole" reagent="PhNO2" vessel="Schlenk bomb"/>
        <Add amount="0.005815741686528203 mole" reagent="DO" vessel="Schlenk bomb"/>
        <EvacuateAndRefill gas="Ar" vessel="Schlenk bomb"/>
      </Prep>
      <Reaction>
        <HeatChill temp="120.0 celsius" time="259200.0 second" vessel="Schlenk bomb"/>
      </Reaction>
      <Workup>
        <WashSolid solvent="dmf" vessel="Schlenk bomb"/>
        <WashSolid solvent="chcl3" vessel="Schlenk bomb"/>
        <WashSolid solvent="meoh" vessel="Schlenk bomb"/>
        <WashSolid solvent="scCO2" vessel="Schlenk bomb"/>
      </Workup>
    </Procedure>
    <Product_characterization weight="0.01516 gram"/>
    <Product_characterization relative_file_path="../../data/PXRD/PXRD_KE-164_Cu-Ka1_capillary-1mm_5s-deg.xyd" x-ray_source="Cu Kα1">
      <sample_holder diameter="1.0 millimeter" type="HILGENBERG_GLASS_NO_14_CAPILLARY"/>
    </Product_characterization>
    <Reagents>
      <Reagent id="KE-138" inchi="InChI=1S/C120H88N8.Co/c1-13-37-89(38-14-1)117(90-39-15-2-16-40-90,91-41-17-3-18-42-91)125-101-69-61-85(62-70-101)113-105-77-79-107(121-105)114(86-63-71-102(72-64-86)126-118(92-43-19-4-20-44-92,93-45-21-5-22-46-93)94-47-23-6-24-48-94)109-81-83-111(123-109)116(88-67-75-104(76-68-88)128-120(98-55-31-10-32-56-98,99-57-33-11-34-58-99)100-59-35-12-36-60-100)112-84-82-110(124-112)115(108-80-78-106(113)122-108)87-65-73-103(74-66-87)127-119(95-49-25-7-26-50-95,96-51-27-8-28-52-96)97-53-29-9-30-54-97;/h1-84,125-128H;/q-2;+2/b113-105-,113-106-,114-107-,114-109-,115-108-,115-110-,116-111-,116-112-;" name="KE-138" role="substrate"/>
      <Reagent id="Terephthalaldehyde" inchi="InChI=1S/C8H6O2/c9-5-7-1-2-8(6-10)4-3-7/h1-6H" name="Terephthalaldehyde" role="substrate"/>
      <Reagent id="Scandium triflate" inchi="InChI=1S/3CHF3O3S.Sc/c3*2-1(3,4)8(5,6)7;/h3*(H,5,6,7);/q;;;+3/p-3" name="Scandium triflate" role="reagent"/>
      <Reagent id="Wasser" inchi="InChI=1S/H2O/h1H2" name="Wasser" role="catalyst"/>
      <Reagent id="PhNO2" inchi="InChI=1S/C6H5NO2/c8-7(9)6-4-2-1-3-5-6/h1-5H" name="PhNO2" role="solvent"/>
      <Reagent id="DO" inchi="InChI=1S/C4H8O2/c1-2-6-4-3-5-1/h1-4H2" name="DO" role="solvent"/>
    </Reagents>
  </Synthesis>
  <Synthesis>
    <Hardware>
      <Component id="Schlenk bomb"/>
    </Hardware>
    <Metadata description="KE-165"/>
    <Procedure>
      <Prep>
        <Add amount="1.33e-05 mole" reagent="KE-138" vessel="Schlenk bomb"/>
        <Add amount="2.66e-05 mole" reagent="Terephthalaldehyde" vessel="Schlenk bomb"/>
        <Add amount="1.064e-06 mole" reagent="Scandium triflate" vessel="Schlenk bomb"/>
        <Add amount="0.001197 mole" reagent="Wasser" vessel="Schlenk bomb"/>
        <Add amount="0.001627812525383803 mole" reagent="PhNO2" vessel="Schlenk bomb"/>
        <Add amount="0.005815741686528203 mole" reagent="DO" vessel="Schlenk bomb"/>
        <EvacuateAndRefill gas="Ar" vessel="Schlenk bomb"/>
      </Prep>
      <Reaction>
        <HeatChill temp="120.0 celsius" time="259200.0 second" vessel="Schlenk bomb"/>
      </Reaction>
      <Workup>
        <WashSolid solvent="dmf" vessel="Schlenk bomb"/>
        <WashSolid solvent="chcl3" vessel="Schlenk bomb"/>
        <WashSolid solvent="meoh" vessel="Schlenk bomb"/>
        <WashSolid solvent="scCO2" vessel="Schlenk bomb"/>
      </Workup>
    </Procedure>
    <Product_characterization weight="0.00654 gram"/>
    <Product_characterization relative_file_path="../../data/PXRD/PXRD_KE-165_Cu-Ka1_capillary-1mm_5s-deg.xyd" x-ray_source="Cu Kα1">
      <sample_holder diameter="1.0 millimeter" type="HILGENBERG_GLASS_NO_14_CAPILLARY"/>
    </Product_characterization>
    <Reagents>
      <Reagent id="KE-138" inchi="InChI=1S/C120H88N8.Co/c1-13-37-89(38-14-1)117(90-39-15-2-16-40-90,91-41-17-3-18-42-91)125-101-69-61-85(62-70-101)113-105-77-79-107(121-105)114(86-63-71-102(72-64-86)126-118(92-43-19-4-20-44-92,93-45-21-5-22-46-93)94-47-23-6-24-48-94)109-81-83-111(123-109)116(88-67-75-104(76-68-88)128-120(98-55-31-10-32-56-98,99-57-33-11-34-58-99)100-59-35-12-36-60-100)112-84-82-110(124-112)115(108-80-78-106(113)122-108)87-65-73-103(74-66-87)127-119(95-49-25-7-26-50-95,96-51-27-8-28-52-96)97-53-29-9-30-54-97;/h1-84,125-128H;/q-2;+2/b113-105-,113-106-,114-107-,114-109-,115-108-,115-110-,116-111-,116-112-;" name="KE-138" role="substrate"/>
      <Reagent id="Terephthalaldehyde" inchi="InChI=1S/C8H6O2/c9-5-7-1-2-8(6-10)4-3-7/h1-6H" name="Terephthalaldehyde" role="substrate"/>
      <Reagent id="Scandium triflate" inchi="InChI=1S/3CHF3O3S.Sc/c3*2-1(3,4)8(5,6)7;/h3*(H,5,6,7);/q;;;+3/p-3" name="Scandium triflate" role="reagent"/>
      <Reagent id="Wasser" inchi="InChI=1S/H2O/h1H2" name="Wasser" role="catalyst"/>
      <Reagent id="PhNO2" inchi="InChI=1S/C6H5NO2/c8-7(9)6-4-2-1-3-5-6/h1-5H" name="PhNO2" role="solvent"/>
      <Reagent id="DO" inchi="InChI=1S/C4H8O2/c1-2-6-4-3-5-1/h1-4H2" name="DO" role="solvent"/>
    </Reagents>
  </Synthesis>
  <Synthesis>
    <Hardware>
      <Component id="Schlenk bomb"/>
    </Hardware>
    <Metadata description="KE-166"/>
    <Procedure>
      <Prep>
        <Add amount="1.33e-05 mole" reagent="KE-138" vessel="Schlenk bomb"/>
        <Add amount="2.66e-05 mole" reagent="Terephthalaldehyde" vessel="Schlenk bomb"/>
        <Add amount="0.0004205287016230251 mole" reagent="4-Nitrophenol" vessel="Schlenk bomb"/>
        <Add amount="0.00015230787117777002 mole" reagent="Benzenamine, 4-bromo-" vessel="Schlenk bomb"/>
        <Add amount="0.001627812525383803 mole" reagent="PhNO2" vessel="Schlenk bomb"/>
        <Add amount="0.005815741686528203 mole" reagent="DO" vessel="Schlenk bomb"/>
        <EvacuateAndRefill gas="Ar" vessel="Schlenk bomb"/>
      </Prep>
      <Reaction>
        <HeatChill temp="120.0 celsius" time="259200.0 second" vessel="Schlenk bomb"/>
      </Reaction>
      <Workup>
        <WashSolid solvent="dmf" vessel="Schlenk bomb"/>
        <WashSolid solvent="chcl3" vessel="Schlenk bomb"/>
        <WashSolid solvent="meoh" vessel="Schlenk bomb"/>
        <WashSolid solvent="scCO2" vessel="Schlenk bomb"/>
      </Workup>
    </Procedure>
    <Product_characterization weight="0.00393 gram"/>
    <Product_characterization relative_file_path="../../data/PXRD/PXRD_KE-166_Cu-Ka1_capillary-1mm_5s-deg.xyd" x-ray_source="Cu Kα1">
      <sample_holder diameter="1.0 millimeter" type="HILGENBERG_GLASS_NO_14_CAPILLARY"/>
    </Product_characterization>
    <Reagents>
      <Reagent id="KE-138" inchi="InChI=1S/C120H88N8.Co/c1-13-37-89(38-14-1)117(90-39-15-2-16-40-90,91-41-17-3-18-42-91)125-101-69-61-85(62-70-101)113-105-77-79-107(121-105)114(86-63-71-102(72-64-86)126-118(92-43-19-4-20-44-92,93-45-21-5-22-46-93)94-47-23-6-24-48-94)109-81-83-111(123-109)116(88-67-75-104(76-68-88)128-120(98-55-31-10-32-56-98,99-57-33-11-34-58-99)100-59-35-12-36-60-100)112-84-82-110(124-112)115(108-80-78-106(113)122-108)87-65-73-103(74-66-87)127-119(95-49-25-7-26-50-95,96-51-27-8-28-52-96)97-53-29-9-30-54-97;/h1-84,125-128H;/q-2;+2/b113-105-,113-106-,114-107-,114-109-,115-108-,115-110-,116-111-,116-112-;" name="KE-138" role="substrate"/>
      <Reagent id="Terephthalaldehyde" inchi="InChI=1S/C8H6O2/c9-5-7-1-2-8(6-10)4-3-7/h1-6H" name="Terephthalaldehyde" role="substrate"/>
      <Reagent id="4-Nitrophenol" inchi="InChI=1S/C6H5NO3/c8-6-3-1-5(2-4-6)7(9)10/h1-4,8H" name="4-Nitrophenol" role="acid"/>
      <Reagent id="Benzenamine, 4-bromo-" inchi="InChI=1S/C6H6BrN/c7-5-1-3-6(8)4-2-5/h1-4H,8H2" name="Benzenamine, 4-bromo-" role="catalyst"/>
      <Reagent id="PhNO2" inchi="InChI=1S/C6H5NO2/c8-7(9)6-4-2-1-3-5-6/h1-5H" name="PhNO2" role="solvent"/>
      <Reagent id="DO" inchi="InChI=1S/C4H8O2/c1-2-6-4-3-5-1/h1-4H2" name="DO" role="solvent"/>
    </Reagents>
  </Synthesis>
  <Synthesis>
    <Hardware>
      <Component id="Schlenk bomb"/>
    </Hardware>
    <Metadata description="KE-167"/>
    <Procedure>
      <Prep>
        <Add amount="1.33e-05 mole" reagent="KE-138" vessel="Schlenk bomb"/>
        <Add amount="2.66e-05 mole" reagent="Terephthalaldehyde" vessel="Schlenk bomb"/>
        <Add amount="0.00040687050447629444 mole" reagent="4-Nitrophenol" vessel="Schlenk bomb"/>
        <Add amount="0.0002650854551796303 mole" reagent="Benzenamine, 4-bromo-" vessel="Schlenk bomb"/>
        <Add amount="0.00013620296403593163 mole" reagent="Benzaldehyde, 4-bromo-" vessel="Schlenk bomb"/>
        <Add amount="0.001627812525383803 mole" reagent="PhNO2" vessel="Schlenk bomb"/>
        <Add amount="0.005815741686528203 mole" reagent="DO" vessel="Schlenk bomb"/>
        <EvacuateAndRefill gas="Ar" vessel="Schlenk bomb"/>
      </Prep>
      <Reaction>
        <HeatChill temp="120.0 celsius" time="259200.0 second" vessel="Schlenk bomb"/>
      </Reaction>
      <Workup>
        <WashSolid solvent="dmf" vessel="Schlenk bomb"/>
        <WashSolid solvent="chcl3" vessel="Schlenk bomb"/>
        <WashSolid solvent="meoh" vessel="Schlenk bomb"/>
        <WashSolid solvent="scCO2" vessel="Schlenk bomb"/>
      </Workup>
    </Procedure>
    <Product_characterization weight="0.0015 gram"/>
    <Product_characterization relative_file_path="../../data/PXRD/PXRD_KE-167_Cu-Ka1_capillary-1mm_5s-deg.xyd" x-ray_source="Cu Kα1">
      <sample_holder diameter="1.0 millimeter" type="HILGENBERG_GLASS_NO_14_CAPILLARY"/>
    </Product_characterization>
    <Reagents>
      <Reagent id="KE-138" inchi="InChI=1S/C120H88N8.Co/c1-13-37-89(38-14-1)117(90-39-15-2-16-40-90,91-41-17-3-18-42-91)125-101-69-61-85(62-70-101)113-105-77-79-107(121-105)114(86-63-71-102(72-64-86)126-118(92-43-19-4-20-44-92,93-45-21-5-22-46-93)94-47-23-6-24-48-94)109-81-83-111(123-109)116(88-67-75-104(76-68-88)128-120(98-55-31-10-32-56-98,99-57-33-11-34-58-99)100-59-35-12-36-60-100)112-84-82-110(124-112)115(108-80-78-106(113)122-108)87-65-73-103(74-66-87)127-119(95-49-25-7-26-50-95,96-51-27-8-28-52-96)97-53-29-9-30-54-97;/h1-84,125-128H;/q-2;+2/b113-105-,113-106-,114-107-,114-109-,115-108-,115-110-,116-111-,116-112-;" name="KE-138" role="substrate"/>
      <Reagent id="Terephthalaldehyde" inchi="InChI=1S/C8H6O2/c9-5-7-1-2-8(6-10)4-3-7/h1-6H" name="Terephthalaldehyde" role="substrate"/>
      <Reagent id="4-Nitrophenol" inchi="InChI=1S/C6H5NO3/c8-6-3-1-5(2-4-6)7(9)10/h1-4,8H" name="4-Nitrophenol" role="acid"/>
      <Reagent id="Benzenamine, 4-bromo-" inchi="InChI=1S/C6H6BrN/c7-5-1-3-6(8)4-2-5/h1-4H,8H2" name="Benzenamine, 4-bromo-" role="catalyst"/>
      <Reagent id="Benzaldehyde, 4-bromo-" inchi="InChI=1S/C7H5BrO/c8-7-3-1-6(5-9)2-4-7/h1-5H" name="Benzaldehyde, 4-bromo-" role="reagent"/>
      <Reagent id="PhNO2" inchi="InChI=1S/C6H5NO2/c8-7(9)6-4-2-1-3-5-6/h1-5H" name="PhNO2" role="solvent"/>
      <Reagent id="DO" inchi="InChI=1S/C4H8O2/c1-2-6-4-3-5-1/h1-4H2" name="DO" role="solvent"/>
    </Reagents>
  </Synthesis>
  <Synthesis>
    <Hardware>
      <Component id="Schlenk bomb"/>
    </Hardware>
    <Metadata description="KE-168"/>
    <Procedure>
      <Prep>
        <Add amount="1.6672907618425474e-05 mole" reagent="(SP-4-1)-[[4,4',4'',4'''-(21H,23H-Porphine-5,10,15,20-tetrayl-κN21,κN22,κN23,κN24)tetrakis[benzenaminato]](2-)]cobalt" vessel="Schlenk bomb"/>
        <Add amount="3.34e-05 mole" reagent="Terephthalaldehyde" vessel="Schlenk bomb"/>
        <Add amount="0.0005445463478545693 mole" reagent="Benzoic acid" vessel="Schlenk bomb"/>
        <Add amount="0.0007491675915649279 mole" reagent="Wasser" vessel="Schlenk bomb"/>
        <Add amount="0.002046949882219154 mole" reagent="PhNO2" vessel="Schlenk bomb"/>
        <Add amount="0.007304571558279424 mole" reagent="DO" vessel="Schlenk bomb"/>
        <EvacuateAndRefill gas="Ar" vessel="Schlenk bomb"/>
      </Prep>
      <Reaction>
        <HeatChill temp="120.0 celsius" time="259200.0 second" vessel="Schlenk bomb"/>
      </Reaction>
      <Workup>
        <WashSolid solvent="dmf" vessel="Schlenk bomb"/>
        <WashSolid solvent="chcl3" vessel="Schlenk bomb"/>
        <WashSolid solvent="meoh" vessel="Schlenk bomb"/>
        <WashSolid solvent="scCO2" vessel="Schlenk bomb"/>
      </Workup>
    </Procedure>
    <Product_characterization weight="0.00775 gram"/>
    <Product_characterization relative_file_path="../../data/PXRD/PXRD_KE-168_Cu-Ka1_capillary-1mm_5s-deg.xyd" x-ray_source="Cu Kα1">
      <sample_holder diameter="1.0 millimeter" type="HILGENBERG_GLASS_NO_14_CAPILLARY"/>
    </Product_characterization>
    <Reagents>
      <Reagent id="(SP-4-1)-[[4,4',4'',4'''-(21H,23H-Porphine-5,10,15,20-tetrayl-κN21,κN22,κN23,κN24)tetrakis[benzenaminato]](2-)]cobalt" inchi="InChI=1S/C44H32N8.Co/c45-29-9-1-25(2-10-29)41-33-17-19-35(49-33)42(26-3-11-30(46)12-4-26)37-21-23-39(51-37)44(28-7-15-32(48)16-8-28)40-24-22-38(52-40)43(36-20-18-34(41)50-36)27-5-13-31(47)14-6-27;/h1-24H,45-48H2;/q-2;+2/b41-33-,41-34-,42-35-,42-37-,43-36-,43-38-,44-39-,44-40-;" name="(SP-4-1)-[[4,4',4'',4'''-(21H,23H-Porphine-5,10,15,20-tetrayl-κN21,κN22,κN23,κN24)tetrakis[benzenaminato]](2-)]cobalt" role="substrate"/>
      <Reagent id="Terephthalaldehyde" inchi="InChI=1S/C8H6O2/c9-5-7-1-2-8(6-10)4-3-7/h1-6H" name="Terephthalaldehyde" role="substrate"/>
      <Reagent id="Benzoic acid" inchi="InChI=1S/C7H6O2/c8-7(9)6-4-2-1-3-5-6/h1-5H,(H,8,9)" name="Benzoic acid" role="acid"/>
      <Reagent id="Wasser" inchi="InChI=1S/H2O/h1H2" name="Wasser" role="catalyst"/>
      <Reagent id="PhNO2" inchi="InChI=1S/C6H5NO2/c8-7(9)6-4-2-1-3-5-6/h1-5H" name="PhNO2" role="solvent"/>
      <Reagent id="DO" inchi="InChI=1S/C4H8O2/c1-2-6-4-3-5-1/h1-4H2" name="DO" role="solvent"/>
    </Reagents>
  </Synthesis>
  <Synthesis>
    <Hardware>
      <Component id="Schlenk bomb"/>
    </Hardware>
    <Metadata description="KE-172"/>
    <Procedure>
      <Prep>
        <Add amount="1.3570668332865938e-05 mole" reagent="ASR-118" vessel="Schlenk bomb"/>
        <Add amount="4.0799999999999996e-05 mole" reagent="Terephthalaldehyde" vessel="Schlenk bomb"/>
        <Add amount="0.00041188994431706516 mole" reagent="Benzoic acid" vessel="Schlenk bomb"/>
        <Add amount="0.0006119999999999999 mole" reagent="Wasser" vessel="Schlenk bomb"/>
        <Add amount="0.0016570546665583626 mole" reagent="PhNO2" vessel="Schlenk bomb"/>
        <Add amount="0.005932056520258767 mole" reagent="DO" vessel="Schlenk bomb"/>
        <EvacuateAndRefill gas="Ar" vessel="Schlenk bomb"/>
      </Prep>
      <Reaction>
