Repository: FAIRChemistry/mof-synthesis-data-modeling

The mofsy.json file is generated using the `data-model/sciformation2mofsy.py` script.

File: data/generated/xdl_from_sciformation.xml (part 9 of 13)
<XDL>
      <Reagent id="4-Nitrophenol" inchi="InChI=1S/C6H5NO3/c8-6-3-1-5(2-4-6)7(9)10/h1-4,8H" name="4-Nitrophenol" role="acid"/>
      <Reagent id="Wasser" inchi="InChI=1S/H2O/h1H2" name="Wasser" role="catalyst"/>
      <Reagent id="PhNO2" inchi="InChI=1S/C6H5NO2/c8-7(9)6-4-2-1-3-5-6/h1-5H" name="PhNO2" role="solvent"/>
      <Reagent id="DO" inchi="InChI=1S/C4H8O2/c1-2-6-4-3-5-1/h1-4H2" name="DO" role="solvent"/>
    </Reagents>
  </Synthesis>
  <Synthesis>
    <Hardware>
      <Component id="Schlenk bomb"/>
    </Hardware>
    <Metadata description="KE-190"/>
    <Procedure>
      <Prep>
        <Add amount="1.33e-05 mole" reagent="KE-185" vessel="Schlenk bomb"/>
        <Add amount="2.66e-05 mole" reagent="Terephthalaldehyde" vessel="Schlenk bomb"/>
        <Add amount="0.0005985 mole" reagent="Wasser" vessel="Schlenk bomb"/>
        <Add amount="0.0003982442746994118 mole" reagent="4-Nitrophenol" vessel="Schlenk bomb"/>
        <Add amount="7.324729682595047e-05 mole" reagent="Benzenamine, 4-bromo-" vessel="Schlenk bomb"/>
        <Add amount="0.001627812525383803 mole" reagent="PhNO2" vessel="Schlenk bomb"/>
        <Add amount="0.005815741686528203 mole" reagent="DO" vessel="Schlenk bomb"/>
        <EvacuateAndRefill gas="Ar" vessel="Schlenk bomb"/>
      </Prep>
      <Reaction>
        <HeatChill temp="120.0 celsius" time="406800.0 second" vessel="Schlenk bomb"/>
      </Reaction>
      <Workup>
        <WashSolid solvent="dmf" vessel="Schlenk bomb"/>
        <WashSolid solvent="chcl3" vessel="Schlenk bomb"/>
        <WashSolid solvent="meoh" vessel="Schlenk bomb"/>
        <WashSolid solvent="scCO2" vessel="Schlenk bomb"/>
      </Workup>
    </Procedure>
    <Product_characterization weight="0.00859 gram"/>
    <Product_characterization relative_file_path="../../data/PXRD/PXRD_KE-190_Cu-Ka1_capillary-1mm_5s-deg.xyd" x-ray_source="Cu Kα1">
      <sample_holder diameter="1.0 millimeter" type="HILGENBERG_GLASS_NO_14_CAPILLARY"/>
    </Product_characterization>
    <Reagents>
      <Reagent id="KE-185" inchi="InChI=1S/C128H104N8O8.Co/c1-137-105-61-37-93(38-62-105)125(89-21-13-9-14-22-89,94-39-63-106(138-2)64-40-94)133-101-53-29-85(30-54-101)121-113-77-79-115(129-113)122(86-31-55-102(56-32-86)134-126(90-23-15-10-16-24-90,95-41-65-107(139-3)66-42-95)96-43-67-108(140-4)68-44-96)117-81-83-119(131-117)124(88-35-59-104(60-36-88)136-128(92-27-19-12-20-28-92,99-49-73-111(143-7)74-50-99)100-51-75-112(144-8)76-52-100)120-84-82-118(132-120)123(116-80-78-114(121)130-116)87-33-57-103(58-34-87)135-127(91-25-17-11-18-26-91,97-45-69-109(141-5)70-46-97)98-47-71-110(142-6)72-48-98;/h9-84,133-136H,1-8H3;/q-2;+2/b121-113-,121-114-,122-115-,122-117-,123-116-,123-118-,124-119-,124-120-;" name="KE-185" role="substrate"/>
      <Reagent id="Terephthalaldehyde" inchi="InChI=1S/C8H6O2/c9-5-7-1-2-8(6-10)4-3-7/h1-6H" name="Terephthalaldehyde" role="substrate"/>
      <Reagent id="Wasser" inchi="InChI=1S/H2O/h1H2" name="Wasser" role="catalyst"/>
      <Reagent id="4-Nitrophenol" inchi="InChI=1S/C6H5NO3/c8-6-3-1-5(2-4-6)7(9)10/h1-4,8H" name="4-Nitrophenol" role="acid"/>
      <Reagent id="Benzenamine, 4-bromo-" inchi="InChI=1S/C6H6BrN/c7-5-1-3-6(8)4-2-5/h1-4H,8H2" name="Benzenamine, 4-bromo-" role="catalyst"/>
      <Reagent id="PhNO2" inchi="InChI=1S/C6H5NO2/c8-7(9)6-4-2-1-3-5-6/h1-5H" name="PhNO2" role="solvent"/>
      <Reagent id="DO" inchi="InChI=1S/C4H8O2/c1-2-6-4-3-5-1/h1-4H2" name="DO" role="solvent"/>
    </Reagents>
  </Synthesis>
  <Synthesis>
    <Hardware>
      <Component id="Schlenk bomb"/>
    </Hardware>
    <Metadata description="KE-191"/>
    <Procedure>
      <Prep>
        <Add amount="1.33e-05 mole" reagent="KE-185" vessel="Schlenk bomb"/>
        <Add amount="2.66e-05 mole" reagent="Terephthalaldehyde" vessel="Schlenk bomb"/>
        <Add amount="0.002394 mole" reagent="Wasser" vessel="Schlenk bomb"/>
        <Add amount="0.000409027061920515 mole" reagent="4-Nitrophenol" vessel="Schlenk bomb"/>
        <Add amount="0.001627812525383803 mole" reagent="PhNO2" vessel="Schlenk bomb"/>
        <Add amount="0.005815741686528203 mole" reagent="DO" vessel="Schlenk bomb"/>
        <EvacuateAndRefill gas="Ar" vessel="Schlenk bomb"/>
      </Prep>
      <Reaction>
        <HeatChill temp="120.0 celsius" time="406800.0 second" vessel="Schlenk bomb"/>
      </Reaction>
      <Workup>
        <WashSolid solvent="dmf" vessel="Schlenk bomb"/>
        <WashSolid solvent="chcl3" vessel="Schlenk bomb"/>
        <WashSolid solvent="meoh" vessel="Schlenk bomb"/>
        <WashSolid solvent="scCO2" vessel="Schlenk bomb"/>
      </Workup>
    </Procedure>
    <Product_characterization weight="0.00254 gram"/>
    <Product_characterization relative_file_path="../../data/PXRD/PXRD_KE-191_Cu-Ka1_capillary-1mm_5s-deg.xyd" x-ray_source="Cu Kα1">
      <sample_holder diameter="1.0 millimeter" type="HILGENBERG_GLASS_NO_14_CAPILLARY"/>
    </Product_characterization>
    <Reagents>
      <Reagent id="KE-185" inchi="InChI=1S/C128H104N8O8.Co/c1-137-105-61-37-93(38-62-105)125(89-21-13-9-14-22-89,94-39-63-106(138-2)64-40-94)133-101-53-29-85(30-54-101)121-113-77-79-115(129-113)122(86-31-55-102(56-32-86)134-126(90-23-15-10-16-24-90,95-41-65-107(139-3)66-42-95)96-43-67-108(140-4)68-44-96)117-81-83-119(131-117)124(88-35-59-104(60-36-88)136-128(92-27-19-12-20-28-92,99-49-73-111(143-7)74-50-99)100-51-75-112(144-8)76-52-100)120-84-82-118(132-120)123(116-80-78-114(121)130-116)87-33-57-103(58-34-87)135-127(91-25-17-11-18-26-91,97-45-69-109(141-5)70-46-97)98-47-71-110(142-6)72-48-98;/h9-84,133-136H,1-8H3;/q-2;+2/b121-113-,121-114-,122-115-,122-117-,123-116-,123-118-,124-119-,124-120-;" name="KE-185" role="substrate"/>
      <Reagent id="Terephthalaldehyde" inchi="InChI=1S/C8H6O2/c9-5-7-1-2-8(6-10)4-3-7/h1-6H" name="Terephthalaldehyde" role="substrate"/>
      <Reagent id="Wasser" inchi="InChI=1S/H2O/h1H2" name="Wasser" role="catalyst"/>
      <Reagent id="4-Nitrophenol" inchi="InChI=1S/C6H5NO3/c8-6-3-1-5(2-4-6)7(9)10/h1-4,8H" name="4-Nitrophenol" role="acid"/>
      <Reagent id="PhNO2" inchi="InChI=1S/C6H5NO2/c8-7(9)6-4-2-1-3-5-6/h1-5H" name="PhNO2" role="solvent"/>
      <Reagent id="DO" inchi="InChI=1S/C4H8O2/c1-2-6-4-3-5-1/h1-4H2" name="DO" role="solvent"/>
    </Reagents>
  </Synthesis>
  <Synthesis>
    <Hardware>
      <Component id="microwave vial"/>
    </Hardware>
    <Metadata description="KE-192"/>
    <Procedure>
      <Prep>
        <Add amount="1.33e-05 mole" reagent="KE-185" vessel="microwave vial"/>
        <Add amount="2.66e-05 mole" reagent="Terephthalaldehyde" vessel="microwave vial"/>
        <Add amount="0.004788 mole" reagent="Wasser" vessel="microwave vial"/>
        <Add amount="0.000798 mole" reagent="4-Nitrophenol" vessel="microwave vial"/>
        <Add amount="0.0032458776703760866 mole" reagent="PhNO2" vessel="microwave vial"/>
        <Add amount="0.011631483373056407 mole" reagent="DO" vessel="microwave vial"/>
        <EvacuateAndRefill gas="Ar" vessel="microwave vial"/>
      </Prep>
      <Reaction>
        <HeatChill temp="120.0 celsius" time="406800.0 second" vessel="microwave vial"/>
      </Reaction>
      <Workup>
        <WashSolid solvent="dmf" vessel="microwave vial"/>
        <WashSolid solvent="chcl3" vessel="microwave vial"/>
        <WashSolid solvent="meoh" vessel="microwave vial"/>
        <WashSolid solvent="scCO2" vessel="microwave vial"/>
      </Workup>
    </Procedure>
    <Product_characterization weight="0.00895 gram"/>
    <Product_characterization relative_file_path="../../data/PXRD/PXRD_KE-192_Cu-Ka1_capillary-1mm_5s-deg.xyd" x-ray_source="Cu Kα1">
      <sample_holder diameter="1.0 millimeter" type="HILGENBERG_GLASS_NO_14_CAPILLARY"/>
    </Product_characterization>
    <Reagents>
      <Reagent id="KE-185" inchi="InChI=1S/C128H104N8O8.Co/c1-137-105-61-37-93(38-62-105)125(89-21-13-9-14-22-89,94-39-63-106(138-2)64-40-94)133-101-53-29-85(30-54-101)121-113-77-79-115(129-113)122(86-31-55-102(56-32-86)134-126(90-23-15-10-16-24-90,95-41-65-107(139-3)66-42-95)96-43-67-108(140-4)68-44-96)117-81-83-119(131-117)124(88-35-59-104(60-36-88)136-128(92-27-19-12-20-28-92,99-49-73-111(143-7)74-50-99)100-51-75-112(144-8)76-52-100)120-84-82-118(132-120)123(116-80-78-114(121)130-116)87-33-57-103(58-34-87)135-127(91-25-17-11-18-26-91,97-45-69-109(141-5)70-46-97)98-47-71-110(142-6)72-48-98;/h9-84,133-136H,1-8H3;/q-2;+2/b121-113-,121-114-,122-115-,122-117-,123-116-,123-118-,124-119-,124-120-;" name="KE-185" role="substrate"/>
      <Reagent id="Terephthalaldehyde" inchi="InChI=1S/C8H6O2/c9-5-7-1-2-8(6-10)4-3-7/h1-6H" name="Terephthalaldehyde" role="substrate"/>
      <Reagent id="Wasser" inchi="InChI=1S/H2O/h1H2" name="Wasser" role="catalyst"/>
      <Reagent id="4-Nitrophenol" inchi="InChI=1S/C6H5NO3/c8-6-3-1-5(2-4-6)7(9)10/h1-4,8H" name="4-Nitrophenol" role="acid"/>
      <Reagent id="PhNO2" inchi="InChI=1S/C6H5NO2/c8-7(9)6-4-2-1-3-5-6/h1-5H" name="PhNO2" role="solvent"/>
      <Reagent id="DO" inchi="InChI=1S/C4H8O2/c1-2-6-4-3-5-1/h1-4H2" name="DO" role="solvent"/>
    </Reagents>
  </Synthesis>
  <Synthesis>
    <Hardware>
      <Component id="Schlenk bomb"/>
    </Hardware>
    <Metadata description="KE-193"/>
    <Procedure>
      <Prep>
        <Add amount="1.33e-05 mole" reagent="KE-185" vessel="Schlenk bomb"/>
        <Add amount="2.66e-05 mole" reagent="Terephthalaldehyde" vessel="Schlenk bomb"/>
        <Add amount="0.001197 mole" reagent="Wasser" vessel="Schlenk bomb"/>
        <Add amount="0.0004079162918833892 mole" reagent="2,4-Dinitrophenol" vessel="Schlenk bomb"/>
        <Add amount="0.001627812525383803 mole" reagent="PhNO2" vessel="Schlenk bomb"/>
        <Add amount="0.005815741686528203 mole" reagent="DO" vessel="Schlenk bomb"/>
        <EvacuateAndRefill gas="Ar" vessel="Schlenk bomb"/>
      </Prep>
      <Reaction>
        <HeatChill temp="120.0 celsius" time="410400.0 second" vessel="Schlenk bomb"/>
      </Reaction>
      <Workup>
        <WashSolid solvent="dmf" vessel="Schlenk bomb"/>
        <WashSolid solvent="chcl3" vessel="Schlenk bomb"/>
        <WashSolid solvent="meoh" vessel="Schlenk bomb"/>
        <WashSolid solvent="scCO2" vessel="Schlenk bomb"/>
      </Workup>
    </Procedure>
    <Product_characterization weight="0.00962 gram"/>
    <Product_characterization relative_file_path="../../data/PXRD/PXRD_KE-193_Cu-Ka1_capillary-1mm_5s-deg.xyd" x-ray_source="Cu Kα1">
      <sample_holder diameter="1.0 millimeter" type="HILGENBERG_GLASS_NO_14_CAPILLARY"/>
    </Product_characterization>
    <Reagents>
      <Reagent id="KE-185" inchi="InChI=1S/C128H104N8O8.Co/c1-137-105-61-37-93(38-62-105)125(89-21-13-9-14-22-89,94-39-63-106(138-2)64-40-94)133-101-53-29-85(30-54-101)121-113-77-79-115(129-113)122(86-31-55-102(56-32-86)134-126(90-23-15-10-16-24-90,95-41-65-107(139-3)66-42-95)96-43-67-108(140-4)68-44-96)117-81-83-119(131-117)124(88-35-59-104(60-36-88)136-128(92-27-19-12-20-28-92,99-49-73-111(143-7)74-50-99)100-51-75-112(144-8)76-52-100)120-84-82-118(132-120)123(116-80-78-114(121)130-116)87-33-57-103(58-34-87)135-127(91-25-17-11-18-26-91,97-45-69-109(141-5)70-46-97)98-47-71-110(142-6)72-48-98;/h9-84,133-136H,1-8H3;/q-2;+2/b121-113-,121-114-,122-115-,122-117-,123-116-,123-118-,124-119-,124-120-;" name="KE-185" role="substrate"/>
      <Reagent id="Terephthalaldehyde" inchi="InChI=1S/C8H6O2/c9-5-7-1-2-8(6-10)4-3-7/h1-6H" name="Terephthalaldehyde" role="substrate"/>
      <Reagent id="Wasser" inchi="InChI=1S/H2O/h1H2" name="Wasser" role="catalyst"/>
      <Reagent id="2,4-Dinitrophenol" inchi="InChI=1S/C6H4N2O5/c9-6-2-1-4(7(10)11)3-5(6)8(12)13/h1-3,9H" name="2,4-Dinitrophenol" role="acid"/>
      <Reagent id="PhNO2" inchi="InChI=1S/C6H5NO2/c8-7(9)6-4-2-1-3-5-6/h1-5H" name="PhNO2" role="solvent"/>
      <Reagent id="DO" inchi="InChI=1S/C4H8O2/c1-2-6-4-3-5-1/h1-4H2" name="DO" role="solvent"/>
    </Reagents>
  </Synthesis>
  <Synthesis>
    <Hardware>
      <Component id="Schlenk bomb"/>
    </Hardware>
    <Metadata description="KE-197"/>
    <Procedure>
      <Prep>
        <Add amount="9.975e-06 mole" reagent="KE-185" vessel="Schlenk bomb"/>
        <Add amount="2.66e-05 mole" reagent="Terephthalaldehyde" vessel="Schlenk bomb"/>
        <Add amount="0.0005985 mole" reagent="Wasser" vessel="Schlenk bomb"/>
        <Add amount="0.000410252210940059 mole" reagent="Benzoic acid" vessel="Schlenk bomb"/>
        <Add amount="3.325e-06 mole" reagent="FBHA·HCl" vessel="Schlenk bomb"/>
        <Add amount="3.325e-06 mole" reagent="Triethylamine" vessel="Schlenk bomb"/>
        <Add amount="0.001627812525383803 mole" reagent="PhNO2" vessel="Schlenk bomb"/>
        <Add amount="0.005815741686528203 mole" reagent="DO" vessel="Schlenk bomb"/>
        <EvacuateAndRefill gas="Ar" vessel="Schlenk bomb"/>
      </Prep>
      <Reaction>
        <HeatChill temp="120.0 celsius" time="414000.0 second" vessel="Schlenk bomb"/>
      </Reaction>
      <Workup>
        <WashSolid solvent="et3n" vessel="Schlenk bomb"/>
        <WashSolid solvent="dmf" vessel="Schlenk bomb"/>
        <WashSolid solvent="chcl3" vessel="Schlenk bomb"/>
        <WashSolid solvent="meoh" vessel="Schlenk bomb"/>
        <WashSolid solvent="scCO2" vessel="Schlenk bomb"/>
      </Workup>
    </Procedure>
    <Product_characterization weight="0.00777 gram"/>
    <Product_characterization relative_file_path="../../data/PXRD/PXRD_KE-197_Cu-Ka1_capillary-1mm_5s-deg.xyd" x-ray_source="Cu Kα1">
      <sample_holder diameter="1.0 millimeter" type="HILGENBERG_GLASS_NO_14_CAPILLARY"/>
    </Product_characterization>
    <Reagents>
      <Reagent id="KE-185" inchi="InChI=1S/C128H104N8O8.Co/c1-137-105-61-37-93(38-62-105)125(89-21-13-9-14-22-89,94-39-63-106(138-2)64-40-94)133-101-53-29-85(30-54-101)121-113-77-79-115(129-113)122(86-31-55-102(56-32-86)134-126(90-23-15-10-16-24-90,95-41-65-107(139-3)66-42-95)96-43-67-108(140-4)68-44-96)117-81-83-119(131-117)124(88-35-59-104(60-36-88)136-128(92-27-19-12-20-28-92,99-49-73-111(143-7)74-50-99)100-51-75-112(144-8)76-52-100)120-84-82-118(132-120)123(116-80-78-114(121)130-116)87-33-57-103(58-34-87)135-127(91-25-17-11-18-26-91,97-45-69-109(141-5)70-46-97)98-47-71-110(142-6)72-48-98;/h9-84,133-136H,1-8H3;/q-2;+2/b121-113-,121-114-,122-115-,122-117-,123-116-,123-118-,124-119-,124-120-;" name="KE-185" role="substrate"/>
      <Reagent id="Terephthalaldehyde" inchi="InChI=1S/C8H6O2/c9-5-7-1-2-8(6-10)4-3-7/h1-6H" name="Terephthalaldehyde" role="substrate"/>
      <Reagent id="Wasser" inchi="InChI=1S/H2O/h1H2" name="Wasser" role="catalyst"/>
      <Reagent id="Benzoic acid" inchi="InChI=1S/C7H6O2/c8-7(9)6-4-2-1-3-5-6/h1-5H,(H,8,9)" name="Benzoic acid" role="acid"/>
      <Reagent id="FBHA·HCl" inchi="InChI=1S/C7H8FNO.ClH/c8-7-3-1-6(2-4-7)5-10-9;/h1-4H,5,9H2;1H" name="FBHA·HCl" role="reagent"/>
      <Reagent id="Triethylamine" inchi="InChI=1S/C6H15N/c1-4-7(5-2)6-3/h4-6H2,1-3H3" name="Triethylamine" role="reagent"/>
      <Reagent id="PhNO2" inchi="InChI=1S/C6H5NO2/c8-7(9)6-4-2-1-3-5-6/h1-5H" name="PhNO2" role="solvent"/>
      <Reagent id="DO" inchi="InChI=1S/C4H8O2/c1-2-6-4-3-5-1/h1-4H2" name="DO" role="solvent"/>
    </Reagents>
  </Synthesis>
  <Synthesis>
    <Hardware>
      <Component id="Schlenk bomb"/>
    </Hardware>
    <Metadata description="KE-198"/>
    <Procedure>
      <Prep>
        <Add amount="5.5348647279060475e-05 mole" reagent="ASR-125" vessel="Schlenk bomb"/>
        <Add amount="0.00011069729455812095 mole" reagent="Terephthalaldehyde" vessel="Schlenk bomb"/>
        <Add amount="0.0024906891275577213 mole" reagent="Wasser" vessel="Schlenk bomb"/>
        <Add amount="0.0016604594183718142 mole" reagent="Benzoic acid" vessel="Schlenk bomb"/>
        <Add amount="0.006751395514004393 mole" reagent="PhNO2" vessel="Schlenk bomb"/>
        <Add amount="0.024157105836681264 mole" reagent="DO" vessel="Schlenk bomb"/>
        <EvacuateAndRefill gas="Ar" vessel="Schlenk bomb"/>
      </Prep>
      <Reaction>
        <HeatChill temp="120.0 celsius" time="230400.0 second" vessel="Schlenk bomb"/>
      </Reaction>
      <Workup>
        <WashSolid solvent="dmf" vessel="Schlenk bomb"/>
        <WashSolid solvent="chcl3" vessel="Schlenk bomb"/>
        <WashSolid solvent="meoh" vessel="Schlenk bomb"/>
        <WashSolid solvent="scCO2" vessel="Schlenk bomb"/>
      </Workup>
    </Procedure>
    <Product_characterization weight="0.031420000000000003 gram"/>
    <Product_characterization relative_file_path="../../data/PXRD/PXRD_KE-198_Cu-Ka1_film-3mm_5s-deg.xyd" x-ray_source="Cu Kα1">
      <sample_holder diameter="3.0 millimeter" type="KAPTON_FILMS"/>
    </Product_characterization>
    <Reagents>
      <Reagent id="ASR-125" inchi="InChI=1S/C44H32N8.Co/c45-29-9-1-25(2-10-29)41-33-17-19-35(49-33)42(26-3-11-30(46)12-4-26)37-21-23-39(51-37)44(28-7-15-32(48)16-8-28)40-24-22-38(52-40)43(36-20-18-34(41)50-36)27-5-13-31(47)14-6-27;/h1-24H,45-48H2;/q-2;+2/b41-33-,41-34-,42-35-,42-37-,43-36-,43-38-,44-39-,44-40-;" name="ASR-125" role="substrate"/>
      <Reagent id="Terephthalaldehyde" inchi="InChI=1S/C8H6O2/c9-5-7-1-2-8(6-10)4-3-7/h1-6H" name="Terephthalaldehyde" role="substrate"/>
      <Reagent id="Wasser" inchi="InChI=1S/H2O/h1H2" name="Wasser" role="catalyst"/>
      <Reagent id="Benzoic acid" inchi="InChI=1S/C7H6O2/c8-7(9)6-4-2-1-3-5-6/h1-5H,(H,8,9)" name="Benzoic acid" role="acid"/>
      <Reagent id="PhNO2" inchi="InChI=1S/C6H5NO2/c8-7(9)6-4-2-1-3-5-6/h1-5H" name="PhNO2" role="solvent"/>
      <Reagent id="DO" inchi="InChI=1S/C4H8O2/c1-2-6-4-3-5-1/h1-4H2" name="DO" role="solvent"/>
    </Reagents>
  </Synthesis>
  <Synthesis>
    <Hardware>
      <Component id="Schlenk bomb"/>
    </Hardware>
    <Metadata description="KE-199"/>
    <Procedure>
      <Prep>
        <Add amount="5.288870739999113e-05 mole" reagent="ASR-118" vessel="Schlenk bomb"/>
        <Add amount="0.00010577741479998226 mole" reagent="Terephthalaldehyde" vessel="Schlenk bomb"/>
        <Add amount="0.002379991832999601 mole" reagent="Wasser" vessel="Schlenk bomb"/>
        <Add amount="0.0015640353750409433 mole" reagent="Benzoic acid" vessel="Schlenk bomb"/>
        <Add amount="0.006451333491159754 mole" reagent="PhNO2" vessel="Schlenk bomb"/>
        <Add amount="0.023083456688384324 mole" reagent="DO" vessel="Schlenk bomb"/>
        <EvacuateAndRefill gas="Ar" vessel="Schlenk bomb"/>
      </Prep>
      <Reaction>
        <HeatChill temp="120.0 celsius" time="230400.0 second" vessel="Schlenk bomb"/>
      </Reaction>
      <Workup>
        <WashSolid solvent="dmf" vessel="Schlenk bomb"/>
        <WashSolid solvent="chcl3" vessel="Schlenk bomb"/>
        <WashSolid solvent="meoh" vessel="Schlenk bomb"/>
        <WashSolid solvent="scCO2" vessel="Schlenk bomb"/>
      </Workup>
    </Procedure>
    <Product_characterization weight="0.0369 gram"/>
    <Product_characterization relative_file_path="../../data/PXRD/PXRD_KE-199_Cu-Ka1_capillary-1mm_5s-deg.xyd" x-ray_source="Cu Kα1">
      <sample_holder diameter="1.0 millimeter" type="HILGENBERG_GLASS_NO_14_CAPILLARY"/>
    </Product_characterization>
    <Reagents>
      <Reagent id="ASR-118" inchi="InChI=1S/C44H32N8.Co/c45-29-9-1-25(2-10-29)41-33-17-19-35(49-33)42(26-3-11-30(46)12-4-26)37-21-23-39(51-37)44(28-7-15-32(48)16-8-28)40-24-22-38(52-40)43(36-20-18-34(41)50-36)27-5-13-31(47)14-6-27;/h1-24H,45-48H2;/q-2;+2/b41-33-,41-34-,42-35-,42-37-,43-36-,43-38-,44-39-,44-40-;" name="ASR-118" role="substrate"/>
      <Reagent id="Terephthalaldehyde" inchi="InChI=1S/C8H6O2/c9-5-7-1-2-8(6-10)4-3-7/h1-6H" name="Terephthalaldehyde" role="substrate"/>
      <Reagent id="Wasser" inchi="InChI=1S/H2O/h1H2" name="Wasser" role="catalyst"/>
      <Reagent id="Benzoic acid" inchi="InChI=1S/C7H6O2/c8-7(9)6-4-2-1-3-5-6/h1-5H,(H,8,9)" name="Benzoic acid" role="acid"/>
      <Reagent id="PhNO2" inchi="InChI=1S/C6H5NO2/c8-7(9)6-4-2-1-3-5-6/h1-5H" name="PhNO2" role="solvent"/>
      <Reagent id="DO" inchi="InChI=1S/C4H8O2/c1-2-6-4-3-5-1/h1-4H2" name="DO" role="solvent"/>
    </Reagents>
  </Synthesis>
  <Synthesis>
    <Hardware>
      <Component id="Schlenk bomb"/>
    </Hardware>
    <Metadata description="KE-200"/>
    <Procedure>
      <Prep>
        <Add amount="3.9623614696114224e-05 mole" reagent="KE-138" vessel="Schlenk bomb"/>
        <Add amount="7.924722939222845e-05 mole" reagent="Terephthalaldehyde" vessel="Schlenk bomb"/>
        <Add amount="0.00178306266132514 mole" reagent="Wasser" vessel="Schlenk bomb"/>
        <Add amount="0.0011887084408834267 mole" reagent="Benzoic acid" vessel="Schlenk bomb"/>
        <Add amount="0.004827830561625484 mole" reagent="PhNO2" vessel="Schlenk bomb"/>
        <Add amount="0.017283053081934226 mole" reagent="DO" vessel="Schlenk bomb"/>
        <EvacuateAndRefill gas="Ar" vessel="Schlenk bomb"/>
      </Prep>
      <Reaction>
        <HeatChill temp="120.0 celsius" time="230400.0 second" vessel="Schlenk bomb"/>
      </Reaction>
      <Workup>
        <WashSolid solvent="dmf" vessel="Schlenk bomb"/>
        <WashSolid solvent="chcl3" vessel="Schlenk bomb"/>
        <WashSolid solvent="meoh" vessel="Schlenk bomb"/>
        <WashSolid solvent="scCO2" vessel="Schlenk bomb"/>
      </Workup>
    </Procedure>
    <Product_characterization weight="0.03551 gram"/>
    <Product_characterization relative_file_path="../../data/PXRD/PXRD_KE-200_Cu-Ka1_capillary-1mm_5s-deg.xyd" x-ray_source="Cu Kα1">
      <sample_holder diameter="1.0 millimeter" type="HILGENBERG_GLASS_NO_14_CAPILLARY"/>
    </Product_characterization>
    <Reagents>
      <Reagent id="KE-138" inchi="InChI=1S/C120H88N8.Co/c1-13-37-89(38-14-1)117(90-39-15-2-16-40-90,91-41-17-3-18-42-91)125-101-69-61-85(62-70-101)113-105-77-79-107(121-105)114(86-63-71-102(72-64-86)126-118(92-43-19-4-20-44-92,93-45-21-5-22-46-93)94-47-23-6-24-48-94)109-81-83-111(123-109)116(88-67-75-104(76-68-88)128-120(98-55-31-10-32-56-98,99-57-33-11-34-58-99)100-59-35-12-36-60-100)112-84-82-110(124-112)115(108-80-78-106(113)122-108)87-65-73-103(74-66-87)127-119(95-49-25-7-26-50-95,96-51-27-8-28-52-96)97-53-29-9-30-54-97;/h1-84,125-128H;/q-2;+2/b113-105-,113-106-,114-107-,114-109-,115-108-,115-110-,116-111-,116-112-;" name="KE-138" role="substrate"/>
      <Reagent id="Terephthalaldehyde" inchi="InChI=1S/C8H6O2/c9-5-7-1-2-8(6-10)4-3-7/h1-6H" name="Terephthalaldehyde" role="substrate"/>
      <Reagent id="Wasser" inchi="InChI=1S/H2O/h1H2" name="Wasser" role="catalyst"/>
      <Reagent id="Benzoic acid" inchi="InChI=1S/C7H6O2/c8-7(9)6-4-2-1-3-5-6/h1-5H,(H,8,9)" name="Benzoic acid" role="acid"/>
      <Reagent id="PhNO2" inchi="InChI=1S/C6H5NO2/c8-7(9)6-4-2-1-3-5-6/h1-5H" name="PhNO2" role="solvent"/>
      <Reagent id="DO" inchi="InChI=1S/C4H8O2/c1-2-6-4-3-5-1/h1-4H2" name="DO" role="solvent"/>
    </Reagents>
  </Synthesis>
  <Synthesis>
    <Hardware>
      <Component id="Schlenk bomb"/>
    </Hardware>
    <Metadata description="KE-202"/>
    <Procedure>
      <Prep>
        <Add amount="1.402471382783932e-05 mole" reagent="KE-185" vessel="Schlenk bomb"/>
        <Add amount="2.103707074175898e-05 mole" reagent="Terephthalaldehyde" vessel="Schlenk bomb"/>
        <Add amount="0.0012622242445055388 mole" reagent="Wasser" vessel="Schlenk bomb"/>
        <Add amount="0.0008482459280601191 mole" reagent="4-Nitrophenol" vessel="Schlenk bomb"/>
        <Add amount="0.0017165116416451329 mole" reagent="PhNO2" vessel="Schlenk bomb"/>
        <Add amount="0.006132640063924335 mole" reagent="DO" vessel="Schlenk bomb"/>
        <EvacuateAndRefill gas="Ar" vessel="Schlenk bomb"/>
      </Prep>
      <Reaction>
        <HeatChill temp="120.0 celsius" time="230400.0 second" vessel="Schlenk bomb"/>
      </Reaction>
      <Workup>
        <WashSolid solvent="dmf" vessel="Schlenk bomb"/>
        <WashSolid solvent="chcl3" vessel="Schlenk bomb"/>
        <WashSolid solvent="meoh" vessel="Schlenk bomb"/>
        <WashSolid solvent="scCO2" vessel="Schlenk bomb"/>
      </Workup>
    </Procedure>
    <Product_characterization weight="0.00779 gram"/>
    <Product_characterization relative_file_path="../../data/PXRD/PXRD_KE-202_Cu-Ka1_capillary-1mm_5s-deg.xyd" x-ray_source="Cu Kα1">
      <sample_holder diameter="1.0 millimeter" type="HILGENBERG_GLASS_NO_14_CAPILLARY"/>
    </Product_characterization>
    <Reagents>
      <Reagent id="KE-185" inchi="InChI=1S/C128H104N8O8.Co/c1-137-105-61-37-93(38-62-105)125(89-21-13-9-14-22-89,94-39-63-106(138-2)64-40-94)133-101-53-29-85(30-54-101)121-113-77-79-115(129-113)122(86-31-55-102(56-32-86)134-126(90-23-15-10-16-24-90,95-41-65-107(139-3)66-42-95)96-43-67-108(140-4)68-44-96)117-81-83-119(131-117)124(88-35-59-104(60-36-88)136-128(92-27-19-12-20-28-92,99-49-73-111(143-7)74-50-99)100-51-75-112(144-8)76-52-100)120-84-82-118(132-120)123(116-80-78-114(121)130-116)87-33-57-103(58-34-87)135-127(91-25-17-11-18-26-91,97-45-69-109(141-5)70-46-97)98-47-71-110(142-6)72-48-98;/h9-84,133-136H,1-8H3;/q-2;+2/b121-113-,121-114-,122-115-,122-117-,123-116-,123-118-,124-119-,124-120-;" name="KE-185" role="substrate"/>
      <Reagent id="Terephthalaldehyde" inchi="InChI=1S/C8H6O2/c9-5-7-1-2-8(6-10)4-3-7/h1-6H" name="Terephthalaldehyde" role="substrate"/>
      <Reagent id="Wasser" inchi="InChI=1S/H2O/h1H2" name="Wasser" role="catalyst"/>
      <Reagent id="4-Nitrophenol" inchi="InChI=1S/C6H5NO3/c8-6-3-1-5(2-4-6)7(9)10/h1-4,8H" name="4-Nitrophenol" role="acid"/>
      <Reagent id="PhNO2" inchi="InChI=1S/C6H5NO2/c8-7(9)6-4-2-1-3-5-6/h1-5H" name="PhNO2" role="solvent"/>
      <Reagent id="DO" inchi="InChI=1S/C4H8O2/c1-2-6-4-3-5-1/h1-4H2" name="DO" role="solvent"/>
    </Reagents>
  </Synthesis>
  <Synthesis>
    <Hardware>
      <Component id="Schlenk bomb"/>
    </Hardware>
    <Metadata description="KE-203"/>
    <Procedure>
      <Prep>
        <Add amount="1.4075712787213281e-05 mole" reagent="KE-185" vessel="Schlenk bomb"/>
        <Add amount="4.222713836163984e-05 mole" reagent="Terephthalaldehyde" vessel="Schlenk bomb"/>
        <Add amount="0.0006334070754245977 mole" reagent="Wasser" vessel="Schlenk bomb"/>
        <Add amount="0.0004364559449721585 mole" reagent="Benzoic acid" vessel="Schlenk bomb"/>
        <Add amount="1.6607354685646503e-05 mole" reagent="4-(Trimethylsilyl)ethynylbenzaldehyde" vessel="Schlenk bomb"/>
        <Add amount="0.001722753502160206 mole" reagent="PhNO2" vessel="Schlenk bomb"/>
        <Add amount="0.006154940573247697 mole" reagent="DO" vessel="Schlenk bomb"/>
        <EvacuateAndRefill gas="Ar" vessel="Schlenk bomb"/>
      </Prep>
      <Reaction>
        <HeatChill temp="120.0 celsius" time="230400.0 second" vessel="Schlenk bomb"/>
      </Reaction>
      <Workup>
        <WashSolid solvent="dmf" vessel="Schlenk bomb"/>
        <WashSolid solvent="chcl3" vessel="Schlenk bomb"/>
        <WashSolid solvent="meoh" vessel="Schlenk bomb"/>
        <WashSolid solvent="scCO2" vessel="Schlenk bomb"/>
      </Workup>
    </Procedure>
    <Product_characterization weight="0.012920000000000001 gram"/>
    <Product_characterization relative_file_path="../../data/PXRD/PXRD_KE-203_Cu-Ka1_capillary-1mm_5s-deg.xyd" x-ray_source="Cu Kα1">
      <sample_holder diameter="1.0 millimeter" type="HILGENBERG_GLASS_NO_14_CAPILLARY"/>
    </Product_characterization>
    <Reagents>
      <Reagent id="KE-185" inchi="InChI=1S/C128H104N8O8.Co/c1-137-105-61-37-93(38-62-105)125(89-21-13-9-14-22-89,94-39-63-106(138-2)64-40-94)133-101-53-29-85(30-54-101)121-113-77-79-115(129-113)122(86-31-55-102(56-32-86)134-126(90-23-15-10-16-24-90,95-41-65-107(139-3)66-42-95)96-43-67-108(140-4)68-44-96)117-81-83-119(131-117)124(88-35-59-104(60-36-88)136-128(92-27-19-12-20-28-92,99-49-73-111(143-7)74-50-99)100-51-75-112(144-8)76-52-100)120-84-82-118(132-120)123(116-80-78-114(121)130-116)87-33-57-103(58-34-87)135-127(91-25-17-11-18-26-91,97-45-69-109(141-5)70-46-97)98-47-71-110(142-6)72-48-98;/h9-84,133-136H,1-8H3;/q-2;+2/b121-113-,121-114-,122-115-,122-117-,123-116-,123-118-,124-119-,124-120-;" name="KE-185" role="substrate"/>
      <Reagent id="Terephthalaldehyde" inchi="InChI=1S/C8H6O2/c9-5-7-1-2-8(6-10)4-3-7/h1-6H" name="Terephthalaldehyde" role="substrate"/>
      <Reagent id="Wasser" inchi="InChI=1S/H2O/h1H2" name="Wasser" role="catalyst"/>
      <Reagent id="Benzoic acid" inchi="InChI=1S/C7H6O2/c8-7(9)6-4-2-1-3-5-6/h1-5H,(H,8,9)" name="Benzoic acid" role="acid"/>
      <Reagent id="4-(Trimethylsilyl)ethynylbenzaldehyde" inchi="InChI=1S/C12H14OSi/c1-14(2,3)9-8-11-4-6-12(10-13)7-5-11/h4-7,10H,1-3H3" name="4-(Trimethylsilyl)ethynylbenzaldehyde" role="reagent"/>
      <Reagent id="PhNO2" inchi="InChI=1S/C6H5NO2/c8-7(9)6-4-2-1-3-5-6/h1-5H" name="PhNO2" role="solvent"/>
      <Reagent id="DO" inchi="InChI=1S/C4H8O2/c1-2-6-4-3-5-1/h1-4H2" name="DO" role="solvent"/>
    </Reagents>
  </Synthesis>
  <Synthesis>
    <Hardware>
      <Component id="Schlenk bomb"/>
    </Hardware>
    <Metadata description="KE-207"/>
    <Procedure>
      <Prep>
        <Add amount="1.3361727355977824e-05 mole" reagent="KE-185" vessel="Schlenk bomb"/>
        <Add amount="3.99e-05 mole" reagent="Terephthalaldehyde" vessel="Schlenk bomb"/>
        <Add amount="0.0005985 mole" reagent="Wasser" vessel="Schlenk bomb"/>
        <Add amount="0.0004053390108090403 mole" reagent="Benzoic acid" vessel="Schlenk bomb"/>
        <Add amount="0.001627812525383803 mole" reagent="PhNO2" vessel="Schlenk bomb"/>
        <Add amount="0.005815741686528203 mole" reagent="DO" vessel="Schlenk bomb"/>
        <EvacuateAndRefill gas="Ar" vessel="Schlenk bomb"/>
      </Prep>
      <Reaction>
        <HeatChill temp="120.0 celsius" time="259200.0 second" vessel="Schlenk bomb"/>
      </Reaction>
      <Workup>
        <WashSolid solvent="dmf" vessel="Schlenk bomb"/>
        <WashSolid solvent="chcl3" vessel="Schlenk bomb"/>
        <WashSolid solvent="meoh" vessel="Schlenk bomb"/>
        <WashSolid solvent="scCO2" vessel="Schlenk bomb"/>
      </Workup>
    </Procedure>
    <Product_characterization weight="0.0126 gram"/>
    <Product_characterization relative_file_path="../../data/PXRD/PXRD_KE-207_Co-Ka1_capillary-1mm_5s-deg.xyd" x-ray_source="Co Kα1">
      <sample_holder diameter="1.0 millimeter" type="HILGENBERG_GLASS_NO_14_CAPILLARY"/>
    </Product_characterization>
    <Reagents>
      <Reagent id="KE-185" inchi="InChI=1S/C128H104N8O8.Co/c1-137-105-61-37-93(38-62-105)125(89-21-13-9-14-22-89,94-39-63-106(138-2)64-40-94)133-101-53-29-85(30-54-101)121-113-77-79-115(129-113)122(86-31-55-102(56-32-86)134-126(90-23-15-10-16-24-90,95-41-65-107(139-3)66-42-95)96-43-67-108(140-4)68-44-96)117-81-83-119(131-117)124(88-35-59-104(60-36-88)136-128(92-27-19-12-20-28-92,99-49-73-111(143-7)74-50-99)100-51-75-112(144-8)76-52-100)120-84-82-118(132-120)123(116-80-78-114(121)130-116)87-33-57-103(58-34-87)135-127(91-25-17-11-18-26-91,97-45-69-109(141-5)70-46-97)98-47-71-110(142-6)72-48-98;/h9-84,133-136H,1-8H3;/q-2;+2/b121-113-,121-114-,122-115-,122-117-,123-116-,123-118-,124-119-,124-120-;" name="KE-185" role="substrate"/>
      <Reagent id="Terephthalaldehyde" inchi="InChI=1S/C8H6O2/c9-5-7-1-2-8(6-10)4-3-7/h1-6H" name="Terephthalaldehyde" role="substrate"/>
      <Reagent id="Wasser" inchi="InChI=1S/H2O/h1H2" name="Wasser" role="catalyst"/>
      <Reagent id="Benzoic acid" inchi="InChI=1S/C7H6O2/c8-7(9)6-4-2-1-3-5-6/h1-5H,(H,8,9)" name="Benzoic acid" role="acid"/>
      <Reagent id="PhNO2" inchi="InChI=1S/C6H5NO2/c8-7(9)6-4-2-1-3-5-6/h1-5H" name="PhNO2" role="solvent"/>
      <Reagent id="DO" inchi="InChI=1S/C4H8O2/c1-2-6-4-3-5-1/h1-4H2" name="DO" role="solvent"/>
    </Reagents>
  </Synthesis>
  <Synthesis>
    <Hardware>
      <Component id="Schlenk bomb"/>
    </Hardware>
    <Metadata description="KE-210"/>
    <Procedure>
      <Prep>
        <Add amount="1.3361727355977824e-05 mole" reagent="KE-185" vessel="Schlenk bomb"/>
        <Add amount="1.9980615820472678e-05 mole" reagent="Terephthalaldehyde" vessel="Schlenk bomb"/>
        <Add amount="0.001197 mole" reagent="Wasser" vessel="Schlenk bomb"/>
        <Add amount="0.0007835492047334998 mole" reagent="4-Nitrophenol" vessel="Schlenk bomb"/>
        <Add amount="0.001483687074829932 mole" reagent="oDCB" vessel="Schlenk bomb"/>
        <Add amount="0.005815741686528203 mole" reagent="DO" vessel="Schlenk bomb"/>
        <EvacuateAndRefill gas="Ar" vessel="Schlenk bomb"/>
      </Prep>
      <Reaction>
        <HeatChill temp="120.0 celsius" time="259200.0 second" vessel="Schlenk bomb"/>
      </Reaction>
      <Workup>
        <WashSolid solvent="dmf" vessel="Schlenk bomb"/>
        <WashSolid solvent="chcl3" vessel="Schlenk bomb"/>
        <WashSolid solvent="meoh" vessel="Schlenk bomb"/>
        <WashSolid solvent="scCO2" vessel="Schlenk bomb"/>
      </Workup>
    </Procedure>
    <Product_characterization weight="0.0076 gram"/>
    <Product_characterization relative_file_path="../../data/PXRD/PXRD_KE-210_Co-Ka1_film-3mm_5s-deg.xyd" x-ray_source="Co Kα1">
      <sample_holder diameter="3.0 millimeter" type="KAPTON_FILMS"/>
    </Product_characterization>
    <Reagents>
      <Reagent id="KE-185" inchi="InChI=1S/C128H104N8O8.Co/c1-137-105-61-37-93(38-62-105)125(89-21-13-9-14-22-89,94-39-63-106(138-2)64-40-94)133-101-53-29-85(30-54-101)121-113-77-79-115(129-113)122(86-31-55-102(56-32-86)134-126(90-23-15-10-16-24-90,95-41-65-107(139-3)66-42-95)96-43-67-108(140-4)68-44-96)117-81-83-119(131-117)124(88-35-59-104(60-36-88)136-128(92-27-19-12-20-28-92,99-49-73-111(143-7)74-50-99)100-51-75-112(144-8)76-52-100)120-84-82-118(132-120)123(116-80-78-114(121)130-116)87-33-57-103(58-34-87)135-127(91-25-17-11-18-26-91,97-45-69-109(141-5)70-46-97)98-47-71-110(142-6)72-48-98;/h9-84,133-136H,1-8H3;/q-2;+2/b121-113-,121-114-,122-115-,122-117-,123-116-,123-118-,124-119-,124-120-;" name="KE-185" role="substrate"/>
      <Reagent id="Terephthalaldehyde" inchi="InChI=1S/C8H6O2/c9-5-7-1-2-8(6-10)4-3-7/h1-6H" name="Terephthalaldehyde" role="substrate"/>
      <Reagent id="Wasser" inchi="InChI=1S/H2O/h1H2" name="Wasser" role="catalyst"/>
      <Reagent id="4-Nitrophenol" inchi="InChI=1S/C6H5NO3/c8-6-3-1-5(2-4-6)7(9)10/h1-4,8H" name="4-Nitrophenol" role="acid"/>
      <Reagent id="oDCB" inchi="InChI=1S/C6H4Cl2/c7-5-3-1-2-4-6(5)8/h1-4H" name="oDCB" role="solvent"/>
      <Reagent id="DO" inchi="InChI=1S/C4H8O2/c1-2-6-4-3-5-1/h1-4H2" name="DO" role="solvent"/>
    </Reagents>
  </Synthesis>
  <Synthesis>
    <Hardware>
      <Component id="Schlenk bomb"/>
    </Hardware>
    <Metadata description="KE-212"/>
    <Procedure>
      <Prep>
        <Add amount="1.33e-05 mole" reagent="KE-185" vessel="Schlenk bomb"/>
        <Add amount="1.33e-05 mole" reagent="Terephthalaldehyde" vessel="Schlenk bomb"/>
        <Add amount="0.0005985 mole" reagent="Wasser" vessel="Schlenk bomb"/>
        <Add amount="0.0004183721441788045 mole" reagent="4-Nitrophenol" vessel="Schlenk bomb"/>
        <Add amount="0.001483687074829932 mole" reagent="oDCB" vessel="Schlenk bomb"/>
        <Add amount="0.005815741686528203 mole" reagent="DO" vessel="Schlenk bomb"/>
        <EvacuateAndRefill gas="Ar" vessel="Schlenk bomb"/>
      </Prep>
      <Reaction>
        <HeatChill temp="120.0 celsius" time="248400.0 second" vessel="Schlenk bomb"/>
      </Reaction>
      <Workup>
        <WashSolid solvent="dmf" vessel="Schlenk bomb"/>
        <WashSolid solvent="chcl3" vessel="Schlenk bomb"/>
        <WashSolid solvent="meoh" vessel="Schlenk bomb"/>
        <WashSolid solvent="scCO2" vessel="Schlenk bomb"/>
      </Workup>
    </Procedure>
    <Product_characterization weight="0.00634 gram"/>
    <Product_characterization relative_file_path="../../data/PXRD/PXRD_KE-212_Co-Ka1_film-3mm_5s-deg.xyd" x-ray_source="Co Kα1">
      <sample_holder diameter="3.0 millimeter" type="KAPTON_FILMS"/>
    </Product_characterization>
    <Reagents>
      <Reagent id="KE-185" inchi="InChI=1S/C128H104N8O8.Co/c1-137-105-61-37-93(38-62-105)125(89-21-13-9-14-22-89,94-39-63-106(138-2)64-40-94)133-101-53-29-85(30-54-101)121-113-77-79-115(129-113)122(86-31-55-102(56-32-86)134-126(90-23-15-10-16-24-90,95-41-65-107(139-3)66-42-95)96-43-67-108(140-4)68-44-96)117-81-83-119(131-117)124(88-35-59-104(60-36-88)136-128(92-27-19-12-20-28-92,99-49-73-111(143-7)74-50-99)100-51-75-112(144-8)76-52-100)120-84-82-118(132-120)123(116-80-78-114(121)130-116)87-33-57-103(58-34-87)135-127(91-25-17-11-18-26-91,97-45-69-109(141-5)70-46-97)98-47-71-110(142-6)72-48-98;/h9-84,133-136H,1-8H3;/q-2;+2/b121-113-,121-114-,122-115-,122-117-,123-116-,123-118-,124-119-,124-120-;" name="KE-185" role="substrate"/>
      <Reagent id="Terephthalaldehyde" inchi="InChI=1S/C8H6O2/c9-5-7-1-2-8(6-10)4-3-7/h1-6H" name="Terephthalaldehyde" role="substrate"/>
      <Reagent id="Wasser" inchi="InChI=1S/H2O/h1H2" name="Wasser" role="catalyst"/>
      <Reagent id="4-Nitrophenol" inchi="InChI=1S/C6H5NO3/c8-6-3-1-5(2-4-6)7(9)10/h1-4,8H" name="4-Nitrophenol" role="acid"/>
      <Reagent id="oDCB" inchi="InChI=1S/C6H4Cl2/c7-5-3-1-2-4-6(5)8/h1-4H" name="oDCB" role="solvent"/>
      <Reagent id="DO" inchi="InChI=1S/C4H8O2/c1-2-6-4-3-5-1/h1-4H2" name="DO" role="solvent"/>
    </Reagents>
  </Synthesis>
  <Synthesis>
    <Hardware>
      <Component id="Schlenk bomb"/>
    </Hardware>
    <Metadata description="KE-213"/>
    <Procedure>
      <Prep>
        <Add amount="1.3361727355977824e-05 mole" reagent="KE-185" vessel="Schlenk bomb"/>
        <Add amount="1.33e-05 mole" reagent="Terephthalaldehyde" vessel="Schlenk bomb"/>
        <Add amount="0.0005985 mole" reagent="Wasser" vessel="Schlenk bomb"/>
        <Add amount="0.00021278033449643666 mole" reagent="4-Nitrophenol" vessel="Schlenk bomb"/>
        <Add amount="0.001483687074829932 mole" reagent="oDCB" vessel="Schlenk bomb"/>
        <Add amount="0.005815741686528203 mole" reagent="DO" vessel="Schlenk bomb"/>
        <EvacuateAndRefill gas="Ar" vessel="Schlenk bomb"/>
      </Prep>
      <Reaction>
        <HeatChill temp="120.0 celsius" time="248400.0 second" vessel="Schlenk bomb"/>
      </Reaction>
      <Workup>
        <WashSolid solvent="dmf" vessel="Schlenk bomb"/>
        <WashSolid solvent="chcl3" vessel="Schlenk bomb"/>
        <WashSolid solvent="meoh" vessel="Schlenk bomb"/>
        <WashSolid solvent="scCO2" vessel="Schlenk bomb"/>
      </Workup>
    </Procedure>
    <Product_characterization weight="0.00521 gram"/>
    <Product_characterization relative_file_path="../../data/PXRD/PXRD_KE-213_Co-Ka1_film-3mm_5s-deg.xyd" x-ray_source="Co Kα1">
      <sample_holder diameter="3.0 millimeter" type="KAPTON_FILMS"/>
    </Product_characterization>
    <Reagents>
      <Reagent id="KE-185" inchi="InChI=1S/C128H104N8O8.Co/c1-137-105-61-37-93(38-62-105)125(89-21-13-9-14-22-89,94-39-63-106(138-2)64-40-94)133-101-53-29-85(30-54-101)121-113-77-79-115(129-113)122(86-31-55-102(56-32-86)134-126(90-23-15-10-16-24-90,95-41-65-107(139-3)66-42-95)96-43-67-108(140-4)68-44-96)117-81-83-119(131-117)124(88-35-59-104(60-36-88)136-128(92-27-19-12-20-28-92,99-49-73-111(143-7)74-50-99)100-51-75-112(144-8)76-52-100)120-84-82-118(132-120)123(116-80-78-114(121)130-116)87-33-57-103(58-34-87)135-127(91-25-17-11-18-26-91,97-45-69-109(141-5)70-46-97)98-47-71-110(142-6)72-48-98;/h9-84,133-136H,1-8H3;/q-2;+2/b121-113-,121-114-,122-115-,122-117-,123-116-,123-118-,124-119-,124-120-;" name="KE-185" role="substrate"/>
      <Reagent id="Terephthalaldehyde" inchi="InChI=1S/C8H6O2/c9-5-7-1-2-8(6-10)4-3-7/h1-6H" name="Terephthalaldehyde" role="substrate"/>
      <Reagent id="Wasser" inchi="InChI=1S/H2O/h1H2" name="Wasser" role="catalyst"/>
      <Reagent id="4-Nitrophenol" inchi="InChI=1S/C6H5NO3/c8-6-3-1-5(2-4-6)7(9)10/h1-4,8H" name="4-Nitrophenol" role="acid"/>
      <Reagent id="oDCB" inchi="InChI=1S/C6H4Cl2/c7-5-3-1-2-4-6(5)8/h1-4H" name="oDCB" role="solvent"/>
      <Reagent id="DO" inchi="InChI=1S/C4H8O2/c1-2-6-4-3-5-1/h1-4H2" name="DO" role="solvent"/>
    </Reagents>
  </Synthesis>
  <Synthesis>
    <Hardware>
      <Component id="Schlenk bomb"/>
    </Hardware>
    <Metadata description="KE-214"/>
    <Procedure>
      <Prep>
