Repository: FAIRChemistry/mof-synthesis-data-modeling

The mofsy.json file is generated using the `data-model/sciformation2mofsy.py` script.

File: data/generated/xdl_from_sciformation.xml (part 13 of 13)
<XDL>
        <Add amount="1.3510190993266468e-05 mole" reagent="Co(tdpp)" vessel="Schlenk bomb"/>
        <Add amount="2.66e-05 mole" reagent="Terephthalaldehyde" vessel="Schlenk bomb"/>
        <Add amount="0.001197 mole" reagent="Water" vessel="Schlenk bomb"/>
        <Add amount="0.000798 mole" reagent="2-Chloro-4-nitrophenol" vessel="Schlenk bomb"/>
        <Add amount="0.0004114879213834046 mole" reagent="m-DNB" vessel="Schlenk bomb"/>
        <Add amount="0.0015108439606855658 mole" reagent="PhNO2" vessel="Schlenk bomb"/>
        <Add amount="0.005385376801725117 mole" reagent="DO" vessel="Schlenk bomb"/>
        <EvacuateAndRefill gas="Ar" vessel="Schlenk bomb"/>
      </Prep>
      <Reaction>
        <HeatChill temp="120.0 celsius" time="237600.0 second" vessel="Schlenk bomb"/>
      </Reaction>
      <Workup>
        <WashSolid solvent="nacl aq" vessel="Schlenk bomb"/>
        <WashSolid solvent="meoh" vessel="Schlenk bomb"/>
        <WashSolid solvent="scCO2" vessel="Schlenk bomb"/>
      </Workup>
    </Procedure>
    <Product_characterization weight="0.013890000000000001 gram"/>
    <Product_characterization relative_file_path="../../data/PXRD/PXRD_KE-301_Cu-Ka1_film-3mm_3s-deg.xyd" x-ray_source="Cu Kα1">
      <sample_holder diameter="3.0 millimeter" type="KAPTON_FILMS"/>
    </Product_characterization>
    <Reagents>
      <Reagent id="Co(tdpp)" inchi="InChI=1S/C128H104N8O8.Co/c1-137-105-61-37-93(38-62-105)125(89-21-13-9-14-22-89,94-39-63-106(138-2)64-40-94)133-101-53-29-85(30-54-101)121-113-77-79-115(129-113)122(86-31-55-102(56-32-86)134-126(90-23-15-10-16-24-90,95-41-65-107(139-3)66-42-95)96-43-67-108(140-4)68-44-96)117-81-83-119(131-117)124(88-35-59-104(60-36-88)136-128(92-27-19-12-20-28-92,99-49-73-111(143-7)74-50-99)100-51-75-112(144-8)76-52-100)120-84-82-118(132-120)123(116-80-78-114(121)130-116)87-33-57-103(58-34-87)135-127(91-25-17-11-18-26-91,97-45-69-109(141-5)70-46-97)98-47-71-110(142-6)72-48-98;/h9-84,133-136H,1-8H3;/q-2;+2/b121-113-,121-114-,122-115-,122-117-,123-116-,123-118-,124-119-,124-120-;" name="Co(tdpp)" role="substrate"/>
      <Reagent id="Terephthalaldehyde" inchi="InChI=1S/C8H6O2/c9-5-7-1-2-8(6-10)4-3-7/h1-6H" name="Terephthalaldehyde" role="substrate"/>
      <Reagent id="Water" inchi="InChI=1S/H2O/h1H2" name="Water" role="catalyst"/>
      <Reagent id="2-Chloro-4-nitrophenol" inchi="InChI=1S/C6H4ClNO3/c7-5-3-4(8(10)11)1-2-6(5)9/h1-3,9H" name="2-Chloro-4-nitrophenol" role="acid"/>
      <Reagent id="m-DNB" inchi="InChI=1S/C6H4N2O4/c9-7(10)5-2-1-3-6(4-5)8(11)12/h1-4H" name="m-DNB" role="solvent"/>
      <Reagent id="PhNO2" inchi="InChI=1S/C6H5NO2/c8-7(9)6-4-2-1-3-5-6/h1-5H" name="PhNO2" role="solvent"/>
      <Reagent id="DO" inchi="InChI=1S/C4H8O2/c1-2-6-4-3-5-1/h1-4H2" name="DO" role="solvent"/>
    </Reagents>
  </Synthesis>
  <Synthesis>
    <Hardware>
      <Component id="Schlenk bomb"/>
    </Hardware>
    <Metadata description="KE-302"/>
    <Procedure>
      <Prep>
        <Add amount="1.360466785335924e-05 mole" reagent="Co(tdpp)" vessel="Schlenk bomb"/>
        <Add amount="2.66e-05 mole" reagent="Terephthalaldehyde" vessel="Schlenk bomb"/>
        <Add amount="0.001197 mole" reagent="Water" vessel="Schlenk bomb"/>
        <Add amount="0.000798 mole" reagent="2-Chloro-4-nitrophenol" vessel="Schlenk bomb"/>
        <Add amount="0.0004114879213834046 mole" reagent="m-DNB" vessel="Schlenk bomb"/>
        <Add amount="0.0015108439606855658 mole" reagent="PhNO2" vessel="Schlenk bomb"/>
        <Add amount="0.005385376801725117 mole" reagent="DO" vessel="Schlenk bomb"/>
        <EvacuateAndRefill gas="Ar" vessel="Schlenk bomb"/>
      </Prep>
      <Reaction>
        <HeatChill temp="120.0 celsius" time="237600.0 second" vessel="Schlenk bomb"/>
      </Reaction>
      <Workup>
        <WashSolid solvent="nacl aq" vessel="Schlenk bomb"/>
        <WashSolid solvent="meoh" vessel="Schlenk bomb"/>
        <WashSolid solvent="scCO2" vessel="Schlenk bomb"/>
      </Workup>
    </Procedure>
    <Product_characterization weight="0.01446 gram"/>
    <Product_characterization relative_file_path="../../data/PXRD/PXRD_KE-302_Cu-Ka1_film-3mm_3s-deg.xyd" x-ray_source="Cu Kα1">
      <sample_holder diameter="3.0 millimeter" type="KAPTON_FILMS"/>
    </Product_characterization>
    <Reagents>
      <Reagent id="Co(tdpp)" inchi="InChI=1S/C128H104N8O8.Co/c1-137-105-61-37-93(38-62-105)125(89-21-13-9-14-22-89,94-39-63-106(138-2)64-40-94)133-101-53-29-85(30-54-101)121-113-77-79-115(129-113)122(86-31-55-102(56-32-86)134-126(90-23-15-10-16-24-90,95-41-65-107(139-3)66-42-95)96-43-67-108(140-4)68-44-96)117-81-83-119(131-117)124(88-35-59-104(60-36-88)136-128(92-27-19-12-20-28-92,99-49-73-111(143-7)74-50-99)100-51-75-112(144-8)76-52-100)120-84-82-118(132-120)123(116-80-78-114(121)130-116)87-33-57-103(58-34-87)135-127(91-25-17-11-18-26-91,97-45-69-109(141-5)70-46-97)98-47-71-110(142-6)72-48-98;/h9-84,133-136H,1-8H3;/q-2;+2/b121-113-,121-114-,122-115-,122-117-,123-116-,123-118-,124-119-,124-120-;" name="Co(tdpp)" role="substrate"/>
      <Reagent id="Terephthalaldehyde" inchi="InChI=1S/C8H6O2/c9-5-7-1-2-8(6-10)4-3-7/h1-6H" name="Terephthalaldehyde" role="substrate"/>
      <Reagent id="Water" inchi="InChI=1S/H2O/h1H2" name="Water" role="catalyst"/>
      <Reagent id="2-Chloro-4-nitrophenol" inchi="InChI=1S/C6H4ClNO3/c7-5-3-4(8(10)11)1-2-6(5)9/h1-3,9H" name="2-Chloro-4-nitrophenol" role="acid"/>
      <Reagent id="m-DNB" inchi="InChI=1S/C6H4N2O4/c9-7(10)5-2-1-3-6(4-5)8(11)12/h1-4H" name="m-DNB" role="solvent"/>
      <Reagent id="PhNO2" inchi="InChI=1S/C6H5NO2/c8-7(9)6-4-2-1-3-5-6/h1-5H" name="PhNO2" role="solvent"/>
      <Reagent id="DO" inchi="InChI=1S/C4H8O2/c1-2-6-4-3-5-1/h1-4H2" name="DO" role="solvent"/>
    </Reagents>
  </Synthesis>
  <Synthesis>
    <Hardware>
      <Component id="Schlenk bomb"/>
    </Hardware>
    <Metadata description="KE-305"/>
    <Procedure>
      <Prep>
        <Add amount="7.999999999999999e-05 mole" reagent="Co(tdpp)" vessel="Schlenk bomb"/>
        <Add amount="0.00015999999999999999 mole" reagent="Terephthalaldehyde" vessel="Schlenk bomb"/>
        <Add amount="0.0072 mole" reagent="Water" vessel="Schlenk bomb"/>
        <Add amount="0.0048 mole" reagent="2-Chloro-4-nitrophenol" vessel="Schlenk bomb"/>
        <Add amount="0.002479046083744282 mole" reagent="m-DNB" vessel="Schlenk bomb"/>
        <Add amount="0.009084558524896435 mole" reagent="PhNO2" vessel="Schlenk bomb"/>
        <Add amount="0.032382049710589035 mole" reagent="DO" vessel="Schlenk bomb"/>
        <EvacuateAndRefill gas="Ar" vessel="Schlenk bomb"/>
      </Prep>
      <Reaction>
        <HeatChill temp="120.0 celsius" time="252000.0 second" vessel="Schlenk bomb"/>
      </Reaction>
      <Workup>
        <WashSolid solvent="nacl aq" vessel="Schlenk bomb"/>
        <WashSolid solvent="dmf" vessel="Schlenk bomb"/>
        <WashSolid solvent="meoh" vessel="Schlenk bomb"/>
        <WashSolid solvent="scCO2" vessel="Schlenk bomb"/>
      </Workup>
    </Procedure>
    <Product_characterization weight="0.10241 gram"/>
    <Product_characterization relative_file_path="../../data/PXRD/PXRD_KE-305_Cu-Ka1_film-3mm_3s-deg.xyd" x-ray_source="Cu Kα1">
      <sample_holder diameter="3.0 millimeter" type="KAPTON_FILMS"/>
    </Product_characterization>
    <Reagents>
      <Reagent id="Co(tdpp)" inchi="InChI=1S/C128H104N8O8.Co/c1-137-105-61-37-93(38-62-105)125(89-21-13-9-14-22-89,94-39-63-106(138-2)64-40-94)133-101-53-29-85(30-54-101)121-113-77-79-115(129-113)122(86-31-55-102(56-32-86)134-126(90-23-15-10-16-24-90,95-41-65-107(139-3)66-42-95)96-43-67-108(140-4)68-44-96)117-81-83-119(131-117)124(88-35-59-104(60-36-88)136-128(92-27-19-12-20-28-92,99-49-73-111(143-7)74-50-99)100-51-75-112(144-8)76-52-100)120-84-82-118(132-120)123(116-80-78-114(121)130-116)87-33-57-103(58-34-87)135-127(91-25-17-11-18-26-91,97-45-69-109(141-5)70-46-97)98-47-71-110(142-6)72-48-98;/h9-84,133-136H,1-8H3;/q-2;+2/b121-113-,121-114-,122-115-,122-117-,123-116-,123-118-,124-119-,124-120-;" name="Co(tdpp)" role="substrate"/>
      <Reagent id="Terephthalaldehyde" inchi="InChI=1S/C8H6O2/c9-5-7-1-2-8(6-10)4-3-7/h1-6H" name="Terephthalaldehyde" role="substrate"/>
      <Reagent id="Water" inchi="InChI=1S/H2O/h1H2" name="Water" role="catalyst"/>
      <Reagent id="2-Chloro-4-nitrophenol" inchi="InChI=1S/C6H4ClNO3/c7-5-3-4(8(10)11)1-2-6(5)9/h1-3,9H" name="2-Chloro-4-nitrophenol" role="acid"/>
      <Reagent id="m-DNB" inchi="InChI=1S/C6H4N2O4/c9-7(10)5-2-1-3-6(4-5)8(11)12/h1-4H" name="m-DNB" role="solvent"/>
      <Reagent id="PhNO2" inchi="InChI=1S/C6H5NO2/c8-7(9)6-4-2-1-3-5-6/h1-5H" name="PhNO2" role="solvent"/>
      <Reagent id="DO" inchi="InChI=1S/C4H8O2/c1-2-6-4-3-5-1/h1-4H2" name="DO" role="solvent"/>
    </Reagents>
  </Synthesis>
  <Synthesis>
    <Hardware>
      <Component id="Schlenk bomb"/>
    </Hardware>
    <Metadata description="KE-309"/>
    <Procedure>
      <Prep>
        <Add amount="3.9999999999999996e-05 mole" reagent="Co(tdpp)" vessel="Schlenk bomb"/>
        <Add amount="7.999999999999999e-05 mole" reagent="Terephthalaldehyde" vessel="Schlenk bomb"/>
        <Add amount="0.0036 mole" reagent="Water" vessel="Schlenk bomb"/>
        <Add amount="0.0024409699386893527 mole" reagent="3,5-Dinitrobenzoic acid" vessel="Schlenk bomb"/>
        <Add amount="0.0012375576582959534 mole" reagent="m-DNB" vessel="Schlenk bomb"/>
        <Add amount="0.004543891611084409 mole" reagent="PhNO2" vessel="Schlenk bomb"/>
        <Add amount="0.016196621960075538 mole" reagent="DO" vessel="Schlenk bomb"/>
        <EvacuateAndRefill gas="Ar" vessel="Schlenk bomb"/>
      </Prep>
      <Reaction>
        <HeatChill temp="120.0 celsius" time="237600.0 second" vessel="Schlenk bomb"/>
      </Reaction>
      <Workup>
        <WashSolid solvent="dmf" vessel="Schlenk bomb"/>
        <WashSolid solvent="meoh" vessel="Schlenk bomb"/>
        <WashSolid solvent="scCO2" vessel="Schlenk bomb"/>
        <Evaporate vessel="Schlenk bomb"/>
      </Workup>
    </Procedure>
    <Product_characterization weight="0.04366 gram"/>
    <Product_characterization relative_file_path="../../data/PXRD/PXRD_KE-309_Cu-Ka1_capillary-1mm_3s-deg.xyd" x-ray_source="Cu Kα1">
      <sample_holder diameter="1.0 millimeter" type="HILGENBERG_GLASS_NO_14_CAPILLARY"/>
    </Product_characterization>
    <Reagents>
      <Reagent id="Co(tdpp)" inchi="InChI=1S/C128H104N8O8.Co/c1-137-105-61-37-93(38-62-105)125(89-21-13-9-14-22-89,94-39-63-106(138-2)64-40-94)133-101-53-29-85(30-54-101)121-113-77-79-115(129-113)122(86-31-55-102(56-32-86)134-126(90-23-15-10-16-24-90,95-41-65-107(139-3)66-42-95)96-43-67-108(140-4)68-44-96)117-81-83-119(131-117)124(88-35-59-104(60-36-88)136-128(92-27-19-12-20-28-92,99-49-73-111(143-7)74-50-99)100-51-75-112(144-8)76-52-100)120-84-82-118(132-120)123(116-80-78-114(121)130-116)87-33-57-103(58-34-87)135-127(91-25-17-11-18-26-91,97-45-69-109(141-5)70-46-97)98-47-71-110(142-6)72-48-98;/h9-84,133-136H,1-8H3;/q-2;+2/b121-113-,121-114-,122-115-,122-117-,123-116-,123-118-,124-119-,124-120-;" name="Co(tdpp)" role="substrate"/>
      <Reagent id="Terephthalaldehyde" inchi="InChI=1S/C8H6O2/c9-5-7-1-2-8(6-10)4-3-7/h1-6H" name="Terephthalaldehyde" role="substrate"/>
      <Reagent id="Water" inchi="InChI=1S/H2O/h1H2" name="Water" role="catalyst"/>
      <Reagent id="3,5-Dinitrobenzoic acid" inchi="InChI=1S/C7H4N2O6/c10-7(11)4-1-5(8(12)13)3-6(2-4)9(14)15/h1-3H,(H,10,11)" name="3,5-Dinitrobenzoic acid" role="acid"/>
      <Reagent id="m-DNB" inchi="InChI=1S/C6H4N2O4/c9-7(10)5-2-1-3-6(4-5)8(11)12/h1-4H" name="m-DNB" role="solvent"/>
      <Reagent id="PhNO2" inchi="InChI=1S/C6H5NO2/c8-7(9)6-4-2-1-3-5-6/h1-5H" name="PhNO2" role="solvent"/>
      <Reagent id="DO" inchi="InChI=1S/C4H8O2/c1-2-6-4-3-5-1/h1-4H2" name="DO" role="solvent"/>
    </Reagents>
  </Synthesis>
  <Synthesis>
    <Hardware>
      <Component id="Schlenk bomb"/>
    </Hardware>
    <Metadata description="KE-310"/>
    <Procedure>
      <Prep>
        <Add amount="7.999999999999999e-05 mole" reagent="Co(tdpp)" vessel="Schlenk bomb"/>
        <Add amount="0.00015999999999999999 mole" reagent="Terephthalaldehyde" vessel="Schlenk bomb"/>
        <Add amount="0.0072 mole" reagent="Water" vessel="Schlenk bomb"/>
        <Add amount="0.004782373209490994 mole" reagent="2-Chloro-4-nitrophenol" vessel="Schlenk bomb"/>
        <Add amount="0.002479046083744282 mole" reagent="m-DNB" vessel="Schlenk bomb"/>
        <Add amount="0.009087783222168818 mole" reagent="PhNO2" vessel="Schlenk bomb"/>
        <Add amount="0.032393243920151076 mole" reagent="DO" vessel="Schlenk bomb"/>
        <EvacuateAndRefill gas="Ar" vessel="Schlenk bomb"/>
      </Prep>
      <Reaction>
        <HeatChill temp="120.0 celsius" time="237600.0 second" vessel="Schlenk bomb"/>
      </Reaction>
      <Workup>
        <WashSolid solvent="dmf" vessel="Schlenk bomb"/>
        <WashSolid solvent="meoh" vessel="Schlenk bomb"/>
        <WashSolid solvent="scCO2" vessel="Schlenk bomb"/>
        <Evaporate vessel="Schlenk bomb"/>
      </Workup>
    </Procedure>
    <Product_characterization weight="0.07979000000000001 gram"/>
    <Product_characterization relative_file_path="../../data/PXRD/PXRD_KE-310_Cu-Ka1_capillary-1mm_60s-deg.xyd" x-ray_source="Cu Kα1">
      <sample_holder diameter="1.0 millimeter" type="HILGENBERG_GLASS_NO_14_CAPILLARY"/>
    </Product_characterization>
    <Product_characterization relative_file_path="../../data/PXRD/PXRD_KE-310_Cu-Ka1_capillary-1mm_3s-deg.xyd" x-ray_source="Cu Kα1">
      <sample_holder diameter="1.0 millimeter" type="HILGENBERG_GLASS_NO_14_CAPILLARY"/>
    </Product_characterization>
    <Reagents>
      <Reagent id="Co(tdpp)" inchi="InChI=1S/C128H104N8O8.Co/c1-137-105-61-37-93(38-62-105)125(89-21-13-9-14-22-89,94-39-63-106(138-2)64-40-94)133-101-53-29-85(30-54-101)121-113-77-79-115(129-113)122(86-31-55-102(56-32-86)134-126(90-23-15-10-16-24-90,95-41-65-107(139-3)66-42-95)96-43-67-108(140-4)68-44-96)117-81-83-119(131-117)124(88-35-59-104(60-36-88)136-128(92-27-19-12-20-28-92,99-49-73-111(143-7)74-50-99)100-51-75-112(144-8)76-52-100)120-84-82-118(132-120)123(116-80-78-114(121)130-116)87-33-57-103(58-34-87)135-127(91-25-17-11-18-26-91,97-45-69-109(141-5)70-46-97)98-47-71-110(142-6)72-48-98;/h9-84,133-136H,1-8H3;/q-2;+2/b121-113-,121-114-,122-115-,122-117-,123-116-,123-118-,124-119-,124-120-;" name="Co(tdpp)" role="substrate"/>
      <Reagent id="Terephthalaldehyde" inchi="InChI=1S/C8H6O2/c9-5-7-1-2-8(6-10)4-3-7/h1-6H" name="Terephthalaldehyde" role="substrate"/>
      <Reagent id="Water" inchi="InChI=1S/H2O/h1H2" name="Water" role="catalyst"/>
      <Reagent id="2-Chloro-4-nitrophenol" inchi="InChI=1S/C6H4ClNO3/c7-5-3-4(8(10)11)1-2-6(5)9/h1-3,9H" name="2-Chloro-4-nitrophenol" role="acid"/>
      <Reagent id="m-DNB" inchi="InChI=1S/C6H4N2O4/c9-7(10)5-2-1-3-6(4-5)8(11)12/h1-4H" name="m-DNB" role="solvent"/>
      <Reagent id="PhNO2" inchi="InChI=1S/C6H5NO2/c8-7(9)6-4-2-1-3-5-6/h1-5H" name="PhNO2" role="solvent"/>
      <Reagent id="DO" inchi="InChI=1S/C4H8O2/c1-2-6-4-3-5-1/h1-4H2" name="DO" role="solvent"/>
    </Reagents>
  </Synthesis>
  <Synthesis>
    <Hardware>
      <Component id="Schlenk bomb"/>
    </Hardware>
    <Metadata description="KE-312"/>
    <Procedure>
      <Prep>
        <Add amount="1.33e-05 mole" reagent="Co(tdpp)" vessel="Schlenk bomb"/>
        <Add amount="2.5124878848877955e-05 mole" reagent="Terephthalaldehyde" vessel="Schlenk bomb"/>
        <Add amount="0.000798 mole" reagent="2-Chloro-4-nitrophenol" vessel="Schlenk bomb"/>
        <Add amount="0.001197 mole" reagent="Water" vessel="Schlenk bomb"/>
        <Add amount="0.0004121414114224869 mole" reagent="m-DNB" vessel="Schlenk bomb"/>
        <Add amount="0.0015108439606855662 mole" reagent="PhNO2" vessel="Schlenk bomb"/>
        <Add amount="0.005385376801725117 mole" reagent="DO" vessel="Schlenk bomb"/>
        <EvacuateAndRefill gas="Ar" vessel="Schlenk bomb"/>
      </Prep>
      <Reaction>
        <HeatChill temp="120.0 celsius" time="252000.0 second" vessel="Schlenk bomb"/>
      </Reaction>
      <Workup>
        <WashSolid solvent="dmf" vessel="Schlenk bomb"/>
        <WashSolid solvent="meoh" vessel="Schlenk bomb"/>
        <WashSolid solvent="etoh" vessel="Schlenk bomb"/>
        <WashSolid solvent="scCO2" vessel="Schlenk bomb"/>
        <Evaporate vessel="Schlenk bomb"/>
      </Workup>
    </Procedure>
    <Product_characterization weight="0.012289999999999999 gram"/>
    <Product_characterization relative_file_path="../../data/PXRD/PXRD_KE-312_Cu-Ka1_capillary-1mm_3s-deg.xyd" x-ray_source="Cu Kα1">
      <sample_holder diameter="1.0 millimeter" type="HILGENBERG_GLASS_NO_14_CAPILLARY"/>
    </Product_characterization>
    <Reagents>
      <Reagent id="Co(tdpp)" inchi="InChI=1S/C128H104N8O8.Co/c1-137-105-61-37-93(38-62-105)125(89-21-13-9-14-22-89,94-39-63-106(138-2)64-40-94)133-101-53-29-85(30-54-101)121-113-77-79-115(129-113)122(86-31-55-102(56-32-86)134-126(90-23-15-10-16-24-90,95-41-65-107(139-3)66-42-95)96-43-67-108(140-4)68-44-96)117-81-83-119(131-117)124(88-35-59-104(60-36-88)136-128(92-27-19-12-20-28-92,99-49-73-111(143-7)74-50-99)100-51-75-112(144-8)76-52-100)120-84-82-118(132-120)123(116-80-78-114(121)130-116)87-33-57-103(58-34-87)135-127(91-25-17-11-18-26-91,97-45-69-109(141-5)70-46-97)98-47-71-110(142-6)72-48-98;/h9-84,133-136H,1-8H3;/q-2;+2/b121-113-,121-114-,122-115-,122-117-,123-116-,123-118-,124-119-,124-120-;" name="Co(tdpp)" role="substrate"/>
      <Reagent id="Terephthalaldehyde" inchi="InChI=1S/C8H6O2/c9-5-7-1-2-8(6-10)4-3-7/h1-6H" name="Terephthalaldehyde" role="substrate"/>
      <Reagent id="2-Chloro-4-nitrophenol" inchi="InChI=1S/C6H4ClNO3/c7-5-3-4(8(10)11)1-2-6(5)9/h1-3,9H" name="2-Chloro-4-nitrophenol" role="acid"/>
      <Reagent id="Water" inchi="InChI=1S/H2O/h1H2" name="Water" role="catalyst"/>
      <Reagent id="m-DNB" inchi="InChI=1S/C6H4N2O4/c9-7(10)5-2-1-3-6(4-5)8(11)12/h1-4H" name="m-DNB" role="solvent"/>
      <Reagent id="PhNO2" inchi="InChI=1S/C6H5NO2/c8-7(9)6-4-2-1-3-5-6/h1-5H" name="PhNO2" role="solvent"/>
      <Reagent id="DO" inchi="InChI=1S/C4H8O2/c1-2-6-4-3-5-1/h1-4H2" name="DO" role="solvent"/>
    </Reagents>
  </Synthesis>
  <Synthesis>
    <Hardware>
      <Component id="Schlenk bomb"/>
    </Hardware>
    <Metadata description="KE-313"/>
    <Procedure>
      <Prep>
        <Add amount="1.33e-05 mole" reagent="Co(tdpp)" vessel="Schlenk bomb"/>
        <Add amount="1.7594870647878924e-05 mole" reagent="Terephthalaldehyde" vessel="Schlenk bomb"/>
        <Add amount="0.000836062888961677 mole" reagent="Benzoic acid" vessel="Schlenk bomb"/>
        <Add amount="0.0005985 mole" reagent="Wasser" vessel="Schlenk bomb"/>
        <Add amount="0.009747380391519778 mole" reagent="PhNO2" vessel="Schlenk bomb"/>
        <Add amount="0.019389682782885033 mole" reagent="DO" vessel="Schlenk bomb"/>
        <EvacuateAndRefill gas="Ar" vessel="Schlenk bomb"/>
      </Prep>
      <Reaction>
        <HeatChill temp="120.0 celsius" time="252000.0 second" vessel="Schlenk bomb"/>
      </Reaction>
      <Workup>
        <WashSolid solvent="dmf" vessel="Schlenk bomb"/>
        <WashSolid solvent="meoh" vessel="Schlenk bomb"/>
        <WashSolid solvent="scCO2" vessel="Schlenk bomb"/>
        <Evaporate vessel="Schlenk bomb"/>
      </Workup>
    </Procedure>
    <Product_characterization weight="0.00277 gram"/>
    <Product_characterization relative_file_path="../../data/PXRD/PXRD_KE-313_Cu-Ka1_film-3mm_3s-deg.xyd" x-ray_source="Cu Kα1">
      <sample_holder diameter="3.0 millimeter" type="KAPTON_FILMS"/>
    </Product_characterization>
    <Reagents>
      <Reagent id="Co(tdpp)" inchi="InChI=1S/C128H104N8O8.Co/c1-137-105-61-37-93(38-62-105)125(89-21-13-9-14-22-89,94-39-63-106(138-2)64-40-94)133-101-53-29-85(30-54-101)121-113-77-79-115(129-113)122(86-31-55-102(56-32-86)134-126(90-23-15-10-16-24-90,95-41-65-107(139-3)66-42-95)96-43-67-108(140-4)68-44-96)117-81-83-119(131-117)124(88-35-59-104(60-36-88)136-128(92-27-19-12-20-28-92,99-49-73-111(143-7)74-50-99)100-51-75-112(144-8)76-52-100)120-84-82-118(132-120)123(116-80-78-114(121)130-116)87-33-57-103(58-34-87)135-127(91-25-17-11-18-26-91,97-45-69-109(141-5)70-46-97)98-47-71-110(142-6)72-48-98;/h9-84,133-136H,1-8H3;/q-2;+2/b121-113-,121-114-,122-115-,122-117-,123-116-,123-118-,124-119-,124-120-;" name="Co(tdpp)" role="substrate"/>
      <Reagent id="Terephthalaldehyde" inchi="InChI=1S/C8H6O2/c9-5-7-1-2-8(6-10)4-3-7/h1-6H" name="Terephthalaldehyde" role="substrate"/>
      <Reagent id="Benzoic acid" inchi="InChI=1S/C7H6O2/c8-7(9)6-4-2-1-3-5-6/h1-5H,(H,8,9)" name="Benzoic acid" role="acid"/>
      <Reagent id="Wasser" inchi="InChI=1S/H2O/h1H2" name="Wasser" role="catalyst"/>
      <Reagent id="PhNO2" inchi="InChI=1S/C6H5NO2/c8-7(9)6-4-2-1-3-5-6/h1-5H" name="PhNO2" role="solvent"/>
      <Reagent id="DO" inchi="InChI=1S/C4H8O2/c1-2-6-4-3-5-1/h1-4H2" name="DO" role="solvent"/>
    </Reagents>
  </Synthesis>
  <Synthesis>
    <Hardware>
      <Component id="Schlenk bomb"/>
    </Hardware>
    <Metadata description="KE-326"/>
    <Procedure>
      <Prep>
        <Add amount="7.999999999999999e-05 mole" reagent="Co(tdpp)" vessel="Schlenk bomb"/>
        <Add amount="0.00015999999999999999 mole" reagent="Terephthalaldehyde" vessel="Schlenk bomb"/>
        <Add amount="0.0048399921638222106 mole" reagent="2-Chloro-4-nitrophenol" vessel="Schlenk bomb"/>
        <Add amount="0.0072 mole" reagent="Water" vessel="Schlenk bomb"/>
        <Add amount="0.00020107818234814728 mole" reagent="m-DNB" vessel="Schlenk bomb"/>
        <Add amount="0.009084558524896435 mole" reagent="PhNO2" vessel="Schlenk bomb"/>
        <Add amount="0.03255602404035284 mole" reagent="DO" vessel="Schlenk bomb"/>
        <EvacuateAndRefill gas="Ar" vessel="Schlenk bomb"/>
      </Prep>
      <Reaction>
        <HeatChill temp="120.0 celsius" time="252000.0 second" vessel="Schlenk bomb"/>
      </Reaction>
      <Workup>
        <WashSolid solvent="dmf" vessel="Schlenk bomb"/>
        <WashSolid solvent="meoh" vessel="Schlenk bomb"/>
        <WashSolid solvent="scCO2" vessel="Schlenk bomb"/>
        <Evaporate vessel="Schlenk bomb"/>
      </Workup>
    </Procedure>
    <Product_characterization weight="0.07087 gram"/>
    <Product_characterization relative_file_path="../../data/PXRD/PXRD_KE-326_Cu-Ka1_capillary-1mm_3s-deg_MOCOF-1.xyd" x-ray_source="Cu Kα1">
      <sample_holder diameter="1.0 millimeter" type="HILGENBERG_GLASS_NO_14_CAPILLARY"/>
    </Product_characterization>
    <Reagents>
      <Reagent id="Co(tdpp)" inchi="InChI=1S/C128H104N8O8.Co/c1-137-105-61-37-93(38-62-105)125(89-21-13-9-14-22-89,94-39-63-106(138-2)64-40-94)133-101-53-29-85(30-54-101)121-113-77-79-115(129-113)122(86-31-55-102(56-32-86)134-126(90-23-15-10-16-24-90,95-41-65-107(139-3)66-42-95)96-43-67-108(140-4)68-44-96)117-81-83-119(131-117)124(88-35-59-104(60-36-88)136-128(92-27-19-12-20-28-92,99-49-73-111(143-7)74-50-99)100-51-75-112(144-8)76-52-100)120-84-82-118(132-120)123(116-80-78-114(121)130-116)87-33-57-103(58-34-87)135-127(91-25-17-11-18-26-91,97-45-69-109(141-5)70-46-97)98-47-71-110(142-6)72-48-98;/h9-84,133-136H,1-8H3;/q-2;+2/b121-113-,121-114-,122-115-,122-117-,123-116-,123-118-,124-119-,124-120-;" name="Co(tdpp)" role="substrate"/>
      <Reagent id="Terephthalaldehyde" inchi="InChI=1S/C8H6O2/c9-5-7-1-2-8(6-10)4-3-7/h1-6H" name="Terephthalaldehyde" role="substrate"/>
      <Reagent id="2-Chloro-4-nitrophenol" inchi="InChI=1S/C6H4ClNO3/c7-5-3-4(8(10)11)1-2-6(5)9/h1-3,9H" name="2-Chloro-4-nitrophenol" role="acid"/>
      <Reagent id="Water" inchi="InChI=1S/H2O/h1H2" name="Water" role="catalyst"/>
      <Reagent id="m-DNB" inchi="InChI=1S/C6H4N2O4/c9-7(10)5-2-1-3-6(4-5)8(11)12/h1-4H" name="m-DNB" role="solvent"/>
      <Reagent id="PhNO2" inchi="InChI=1S/C6H5NO2/c8-7(9)6-4-2-1-3-5-6/h1-5H" name="PhNO2" role="solvent"/>
      <Reagent id="DO" inchi="InChI=1S/C4H8O2/c1-2-6-4-3-5-1/h1-4H2" name="DO" role="solvent"/>
    </Reagents>
  </Synthesis>
  <Synthesis>
    <Hardware>
      <Component id="Schlenk bomb"/>
    </Hardware>
    <Metadata description="KE-328"/>
    <Procedure>
      <Prep>
        <Add amount="1.33e-05 mole" reagent="Co(tdpp)" vessel="Schlenk bomb"/>
        <Add amount="2.66e-05 mole" reagent="Terephthalaldehyde" vessel="Schlenk bomb"/>
        <Add amount="0.0004274484113986243 mole" reagent="Benzoic acid" vessel="Schlenk bomb"/>
        <Add amount="0.0005985 mole" reagent="Water" vessel="Schlenk bomb"/>
        <Add amount="0.001627812525383803 mole" reagent="PhNO2" vessel="Schlenk bomb"/>
        <Add amount="0.005844966519123823 mole" reagent="DO" vessel="Schlenk bomb"/>
        <EvacuateAndRefill gas="Ar" vessel="Schlenk bomb"/>
      </Prep>
      <Reaction>
        <HeatChill temp="120.0 celsius" time="252000.0 second" vessel="Schlenk bomb"/>
      </Reaction>
      <Workup>
        <WashSolid solvent="dmf" vessel="Schlenk bomb"/>
        <WashSolid solvent="meoh" vessel="Schlenk bomb"/>
        <WashSolid solvent="scCO2" vessel="Schlenk bomb"/>
        <Evaporate vessel="Schlenk bomb"/>
      </Workup>
    </Procedure>
    <Product_characterization weight="0.010320000000000001 gram"/>
    <Product_characterization relative_file_path="../../data/PXRD/PXRD_KE-328_Cu-Ka1_capillary-1mm_3s-deg.xyd" x-ray_source="Cu Kα1">
      <sample_holder diameter="1.0 millimeter" type="HILGENBERG_GLASS_NO_14_CAPILLARY"/>
    </Product_characterization>
    <Reagents>
      <Reagent id="Co(tdpp)" inchi="InChI=1S/C128H104N8O8.Co/c1-137-105-61-37-93(38-62-105)125(89-21-13-9-14-22-89,94-39-63-106(138-2)64-40-94)133-101-53-29-85(30-54-101)121-113-77-79-115(129-113)122(86-31-55-102(56-32-86)134-126(90-23-15-10-16-24-90,95-41-65-107(139-3)66-42-95)96-43-67-108(140-4)68-44-96)117-81-83-119(131-117)124(88-35-59-104(60-36-88)136-128(92-27-19-12-20-28-92,99-49-73-111(143-7)74-50-99)100-51-75-112(144-8)76-52-100)120-84-82-118(132-120)123(116-80-78-114(121)130-116)87-33-57-103(58-34-87)135-127(91-25-17-11-18-26-91,97-45-69-109(141-5)70-46-97)98-47-71-110(142-6)72-48-98;/h9-84,133-136H,1-8H3;/q-2;+2/b121-113-,121-114-,122-115-,122-117-,123-116-,123-118-,124-119-,124-120-;" name="Co(tdpp)" role="substrate"/>
      <Reagent id="Terephthalaldehyde" inchi="InChI=1S/C8H6O2/c9-5-7-1-2-8(6-10)4-3-7/h1-6H" name="Terephthalaldehyde" role="substrate"/>
      <Reagent id="Benzoic acid" inchi="InChI=1S/C7H6O2/c8-7(9)6-4-2-1-3-5-6/h1-5H,(H,8,9)" name="Benzoic acid" role="acid"/>
      <Reagent id="Water" inchi="InChI=1S/H2O/h1H2" name="Water" role="catalyst"/>
      <Reagent id="PhNO2" inchi="InChI=1S/C6H5NO2/c8-7(9)6-4-2-1-3-5-6/h1-5H" name="PhNO2" role="solvent"/>
      <Reagent id="DO" inchi="InChI=1S/C4H8O2/c1-2-6-4-3-5-1/h1-4H2" name="DO" role="solvent"/>
    </Reagents>
  </Synthesis>
  <Synthesis>
    <Hardware>
      <Component id="Schlenk bomb"/>
    </Hardware>
    <Metadata description="KE-339"/>
    <Procedure>
      <Prep>
        <Add amount="4.373176220547283e-05 mole" reagent="Co(tdpp)" vessel="Schlenk bomb"/>
        <Add amount="8.797435323939463e-05 mole" reagent="Terephthalaldehyde" vessel="Schlenk bomb"/>
        <Add amount="0.002058823529411765 mole" reagent="Water" vessel="Schlenk bomb"/>
        <Add amount="0.0013675073698001966 mole" reagent="Benzoic acid" vessel="Schlenk bomb"/>
        <Add amount="0.005127122085939404 mole" reagent="PhNO2" vessel="Schlenk bomb"/>
        <Add amount="0.018458404267393032 mole" reagent="DO" vessel="Schlenk bomb"/>
        <EvacuateAndRefill gas="Ar" vessel="Schlenk bomb"/>
      </Prep>
      <Reaction>
        <HeatChill temp="120.0 celsius" time="252000.0 second" vessel="Schlenk bomb"/>
      </Reaction>
      <Workup>
        <WashSolid solvent="dmf" vessel="Schlenk bomb"/>
        <WashSolid solvent="meoh" vessel="Schlenk bomb"/>
        <WashSolid solvent="scCO2" vessel="Schlenk bomb"/>
        <Evaporate vessel="Schlenk bomb"/>
      </Workup>
    </Procedure>
    <Product_characterization weight="0.042409999999999996 gram"/>
    <Product_characterization relative_file_path="../../data/PXRD/PXRD_KE-339_Cu-Ka1_capillary-1mm_3s-deg_COF-366-Co.xyd" x-ray_source="Cu Kα1">
      <sample_holder diameter="1.0 millimeter" type="HILGENBERG_GLASS_NO_14_CAPILLARY"/>
    </Product_characterization>
    <Reagents>
      <Reagent id="Co(tdpp)" inchi="InChI=1S/C128H104N8O8.Co/c1-137-105-61-37-93(38-62-105)125(89-21-13-9-14-22-89,94-39-63-106(138-2)64-40-94)133-101-53-29-85(30-54-101)121-113-77-79-115(129-113)122(86-31-55-102(56-32-86)134-126(90-23-15-10-16-24-90,95-41-65-107(139-3)66-42-95)96-43-67-108(140-4)68-44-96)117-81-83-119(131-117)124(88-35-59-104(60-36-88)136-128(92-27-19-12-20-28-92,99-49-73-111(143-7)74-50-99)100-51-75-112(144-8)76-52-100)120-84-82-118(132-120)123(116-80-78-114(121)130-116)87-33-57-103(58-34-87)135-127(91-25-17-11-18-26-91,97-45-69-109(141-5)70-46-97)98-47-71-110(142-6)72-48-98;/h9-84,133-136H,1-8H3;/q-2;+2/b121-113-,121-114-,122-115-,122-117-,123-116-,123-118-,124-119-,124-120-;" name="Co(tdpp)" role="substrate"/>
      <Reagent id="Terephthalaldehyde" inchi="InChI=1S/C8H6O2/c9-5-7-1-2-8(6-10)4-3-7/h1-6H" name="Terephthalaldehyde" role="substrate"/>
      <Reagent id="Water" inchi="InChI=1S/H2O/h1H2" name="Water" role="catalyst"/>
      <Reagent id="Benzoic acid" inchi="InChI=1S/C7H6O2/c8-7(9)6-4-2-1-3-5-6/h1-5H,(H,8,9)" name="Benzoic acid" role="acid"/>
      <Reagent id="PhNO2" inchi="InChI=1S/C6H5NO2/c8-7(9)6-4-2-1-3-5-6/h1-5H" name="PhNO2" role="solvent"/>
      <Reagent id="DO" inchi="InChI=1S/C4H8O2/c1-2-6-4-3-5-1/h1-4H2" name="DO" role="solvent"/>
    </Reagents>
  </Synthesis>
  <Synthesis>
    <Hardware>
      <Component id="Schlenk bomb"/>
    </Hardware>
    <Metadata description="KE-340"/>
    <Procedure>
      <Prep>
        <Add amount="4.373176220547283e-05 mole" reagent="Co(tdpp)" vessel="Schlenk bomb"/>
        <Add amount="8.797435323939463e-05 mole" reagent="Terephthalaldehyde" vessel="Schlenk bomb"/>
        <Add amount="0.003967813540510544 mole" reagent="Water" vessel="Schlenk bomb"/>
        <Add amount="0.00266597139795107 mole" reagent="2-Chloro-4-nitrophenol" vessel="Schlenk bomb"/>
        <Add amount="0.00010532666694426762 mole" reagent="m-DNB" vessel="Schlenk bomb"/>
        <Add amount="0.0047664690114531715 mole" reagent="PhNO2" vessel="Schlenk bomb"/>
        <Add amount="0.01707899216887981 mole" reagent="DO" vessel="Schlenk bomb"/>
        <EvacuateAndRefill gas="Ar" vessel="Schlenk bomb"/>
      </Prep>
      <Reaction>
        <HeatChill temp="120.0 celsius" time="252000.0 second" vessel="Schlenk bomb"/>
      </Reaction>
      <Workup>
        <WashSolid solvent="dmf" vessel="Schlenk bomb"/>
        <WashSolid solvent="meoh" vessel="Schlenk bomb"/>
        <WashSolid solvent="scCO2" vessel="Schlenk bomb"/>
        <Evaporate vessel="Schlenk bomb"/>
      </Workup>
    </Procedure>
    <Product_characterization weight="0.04395 gram"/>
    <Product_characterization relative_file_path="../../data/PXRD/PXRD_KE-340_Cu-Ka1_capillary-1mm_3s-deg_MOCOF-1.xyd" x-ray_source="Cu Kα1">
      <sample_holder diameter="1.0 millimeter" type="HILGENBERG_GLASS_NO_14_CAPILLARY"/>
    </Product_characterization>
    <Reagents>
      <Reagent id="Co(tdpp)" inchi="InChI=1S/C128H104N8O8.Co/c1-137-105-61-37-93(38-62-105)125(89-21-13-9-14-22-89,94-39-63-106(138-2)64-40-94)133-101-53-29-85(30-54-101)121-113-77-79-115(129-113)122(86-31-55-102(56-32-86)134-126(90-23-15-10-16-24-90,95-41-65-107(139-3)66-42-95)96-43-67-108(140-4)68-44-96)117-81-83-119(131-117)124(88-35-59-104(60-36-88)136-128(92-27-19-12-20-28-92,99-49-73-111(143-7)74-50-99)100-51-75-112(144-8)76-52-100)120-84-82-118(132-120)123(116-80-78-114(121)130-116)87-33-57-103(58-34-87)135-127(91-25-17-11-18-26-91,97-45-69-109(141-5)70-46-97)98-47-71-110(142-6)72-48-98;/h9-84,133-136H,1-8H3;/q-2;+2/b121-113-,121-114-,122-115-,122-117-,123-116-,123-118-,124-119-,124-120-;" name="Co(tdpp)" role="substrate"/>
      <Reagent id="Terephthalaldehyde" inchi="InChI=1S/C8H6O2/c9-5-7-1-2-8(6-10)4-3-7/h1-6H" name="Terephthalaldehyde" role="substrate"/>
      <Reagent id="Water" inchi="InChI=1S/H2O/h1H2" name="Water" role="catalyst"/>
      <Reagent id="2-Chloro-4-nitrophenol" inchi="InChI=1S/C6H4ClNO3/c7-5-3-4(8(10)11)1-2-6(5)9/h1-3,9H" name="2-Chloro-4-nitrophenol" role="acid"/>
      <Reagent id="m-DNB" inchi="InChI=1S/C6H4N2O4/c9-7(10)5-2-1-3-6(4-5)8(11)12/h1-4H" name="m-DNB" role="solvent"/>
      <Reagent id="PhNO2" inchi="InChI=1S/C6H5NO2/c8-7(9)6-4-2-1-3-5-6/h1-5H" name="PhNO2" role="solvent"/>
      <Reagent id="DO" inchi="InChI=1S/C4H8O2/c1-2-6-4-3-5-1/h1-4H2" name="DO" role="solvent"/>
    </Reagents>
  </Synthesis>
</XDL>
